Repository: lpolovets/reference

File: sheets/critical-minerals/entries/024-niobium.md
---
number: 24
name: Niobium
part: 5
group: Refractory metals
use: [aero, grid]
refining: mono
mining: mono
substitution: part
volatility: low
---

## Description
Niobium is a refractory metal that earns its place mainly as a steel additive, in quantities most people would call a rounding error. A few hundred grams per tonne, typically 0.02–0.06% by weight, forms fine niobium carbonitride particles that pin austenite grain boundaries during hot rolling and then precipitate on cooling, so the finished steel comes out stronger and tougher without extra carbon or alloy. That is the basis of high-strength low-alloy steel, which is what pipelines, car bodies, bridges, and heavy vehicle frames are made of. Almost all of it comes from pyrochlore in carbonatite deposits, above all the open pit at Araxá in Minas Gerais, where ore runs on the order of 2–3% Nb2O5 against parts per million in ordinary crust. Concentrate is floated and then reduced aluminothermically with iron oxide to ferroniobium at about 65% niobium, which is what a steelmaker actually buys and drops into the ladle. A much smaller high-purity stream goes to niobium oxide, electron-beam-melted metal, superalloys such as Inconel 718, and superconducting wire and cavities in the form of NbTi and Nb3Sn.

## Strengths and weaknesses
Niobium is the cheapest strength a steelmaker can buy. Adding 0.03% niobium can raise yield strength enough to take 10–15% of the weight out of a structure at almost no change in cost per tonne, which is why it spread through automotive and line-pipe steels without any policy pushing it. It also does the job at lower addition rates than vanadium or titanium, so less of it goes in per tonne of steel. The catch is that the mechanism depends on the mill, not just the recipe: niobium works through controlled rolling, so a plant that cannot hold finishing temperature and cooling rate gets a fraction of the benefit and may get worse toughness instead. The other weakness is one nobody prices. Supply is more concentrated than any Chinese chokepoint on this sheet, and because the price has been flat for fifteen years, very few buyers hold inventory, dual-source, or have a qualified substitute grade sitting on the shelf.

## When to use
If you are designing structural, automotive, or line-pipe steel and your mill runs thermomechanical controlled processing, niobium microalloying is the default and the decision is only how much and at what finishing temperature. Use vanadium instead when the steel is thick-section, air-cooled, or reheated after rolling, since vanadium precipitates during cooling and does not need the same rolling discipline, and use titanium when you mainly want grain-size control in the weld heat-affected zone. Both cost more strength per unit added than niobium, so switching is a real option rather than a free one. For magnets, pick NbTi below roughly 9 T because the wire is ductile and cheap, and pay for Nb3Sn only when the field demands it, since Nb3Sn is brittle and has to be reacted after winding. And before you act on any concentration number on this sheet, ask who holds it and what they want from you: niobium is tighter than almost anything China controls, and it has never once been used against a buyer.

## Key numbers
Brazil supplies roughly 90% of world niobium, with USGS-based tallies putting it as high as 93% · CBMM alone accounts for about 80% of world supply from the single deposit at Araxá · world mine output around 112,000 t of niobium content in 2025 · US average ferroniobium import unit value was $21/kg in 2021 and about $26/kg in 2025, a range of roughly 1.2x over five years · typical HSLA addition 0.02–0.06% niobium, a few hundred grams per tonne of steel · US consumption splits about 77% steels and 23% superalloys, with 100% import reliance, 67% from Brazil and 28% from Canada.

## Chokepoint
One orebody, one company, one country, and almost nobody worried about it. Brazil supplies close to 90% of world niobium and CBMM alone is roughly 80% of world supply, all of it from Araxá, which is a tighter single-company share than China holds in graphite anode material, magnets, or gallium. A serious outage at Araxá would leave the world's steelmakers short of the additive in most modern structural steel within a quarter, with Canada's Niobec mine and CMOC's Boa Vista operation in Goiás unable to cover more than a slice of it. Yet there is no export licence regime, no two-tier price, and no stockpiling program worth the name outside a small US Defense Logistics Agency ferroniobium line. The reason is the supplier's strategy. CBMM has priced for volume growth rather than for extraction, spends heavily on steel-design support so that customers use more niobium rather than less, and faces a real substitution threat from vanadium and titanium if it ever pushes price. Ownership reinforces the point in both directions: 70% sits with Brazil's Moreira Salles family, and the other 30% was sold in 2011 in two 15% blocks, one to a Japanese-Korean consortium including Nippon Steel and POSCO and one to a group of Chinese companies, so the largest customers are also shareholders. The Western alternative is thin. Niobec in Quebec, now owned by Magris Resources, is the only significant non-Brazilian mine, and NioCorp's Elk Creek project in Nebraska has permits and US government interest but has not closed financing, which puts first production toward the end of the decade at the earliest. High-purity quartz makes this same argument from the American side, and the two entries are the reason the sheet separates concentration from exposure: a 90% share held by a friendly commercial supplier with an interest in your growth is not the same risk as a 90% share held by a government that has already used export licensing as leverage.

## Examples
CBMM at Araxá is the producer that matters, selling standard ferroniobium plus high-purity oxide, metal, and specialty alloys. CMOC runs the Boa Vista niobium operation at Catalão in Goiás, bought from Anglo American in 2016, and Magris Resources runs Niobec at Saint-Honoré in Quebec. NioCorp's Elk Creek project in Nebraska is the most advanced US proposal. On the demand side, Nippon Steel, POSCO, ArcelorMittal, and the API X70 and X80 line-pipe grades are the volume users; Inconel 718, at around 5% niobium, is the superalloy that put niobium into every large jet engine and gas turbine; NbTi wire is in essentially every MRI magnet and the LHC dipoles; Nb3Sn is in ITER's central solenoid and in high-field research magnets; and bulk high-purity niobium is what superconducting radiofrequency cavities such as those in LCLS-II are made from. CBMM and Boston Metal have also run trials on molten-oxide electrolysis for niobium production, which is worth watching but is not supply today.

## Economic profile
There is no exchange price for niobium. Ferroniobium moves on contracts against a price the dominant producer effectively posts, and the best public series is the USGS US import unit value, which ran $21/kg in 2021 and 2022, $25/kg in 2023, and about $26/kg in 2024 and 2025. A range of 1.2x over five years is the flattest price on this sheet by a wide margin, in a market where the seller could plainly charge more. The market is also small in revenue: US niobium imports were valued at about $525 million in 2025, and the world market at the ferroniobium level is a few billion dollars a year, which is trivial next to the value of the steel it goes into. That asymmetry is the whole business model. Niobium raises the value of a tonne of steel by far more than it costs, so as long as the price stays low the steelmaker keeps specifying it, and CBMM sells growing volume from a deposit with reserves measured in decades at very high margin. Push the price and the calculation changes, because vanadium and titanium microalloying work, just less efficiently, and steel buyers are extremely price-sensitive. For anyone building on this, the practical conclusion is that the risk here is not commercial but physical and political: the price will probably stay stable, and the thing to plan against is an accident, a tailings failure, or a change in Brazilian export policy rather than a squeeze.

## Videos

- https://www.youtube.com/watch?v=1vdDawR87us — Niobium | What role does Niobium play in steel? (Niobium Tech, 3 minutes, 10k+ views)
- https://www.youtube.com/watch?v=a0PxegEVVZA — What is Niobium? (Cradle Resources) (The Sophisticated Investor TV, 7 minutes, 10k+ views)
- https://www.youtube.com/watch?v=K69rK21vflY — Niobium | The Emerging Role of Niobium in Advanced Technologies (2017) (CBMM, 7 minutes, 5k+ views)

## Further reading

[Niobium (Columbium), Mineral Commodity Summaries 2026 (USGS)](https://pubs.usgs.gov/periodicals/mcs2026/mcs2026-niobium.pdf) · [Niobium and Tantalum, Professional Paper 1802-M (USGS)](https://pubs.usgs.gov/pp/1802/m/pp1802m.pdf)
