Repository: lpolovets/reference

File: sheets/engineering-materials/entries/012-refractory-metals.md
---
number: 12
name: Refractory Metals
part: 2
group: Copper and high-temperature alloys
properties: [heat, stiff, wear]
strength: low
temperature: ext
processing: [sint, mach, am]
cost: high
---

## Description
The refractory metals are tungsten, tantalum, molybdenum, and niobium, and they exist on this sheet because they are the only metals that work above about 1,200 °C. Their melting points are the highest in the periodic table after carbon: tungsten 3,422 °C, tantalum 3,017 °C, molybdenum 2,623 °C, niobium 2,477 °C. That same property is why they are not melted and cast like other metals. Tungsten and molybdenum are made by powder metallurgy, pressed from reduced oxide powder and sintered near 2,000 °C, then swaged or rolled to close the remaining porosity; tantalum and niobium are electron-beam melted under vacuum. The catch that shapes every application is oxidation. Above roughly 500–600 °C in air, tungsten and molybdenum form oxides that volatilize rather than protect, so the metal keeps disappearing instead of passivating, and any real high-temperature use means vacuum, inert gas, or a coating. Sintering and the powder routes themselves are on the manufacturing-processes sheet.

## Strengths and weaknesses
These metals hold real strength and stiffness at temperatures where nickel superalloys are liquid, and tungsten's 411 GPa modulus is roughly twice steel's, the highest of any metal in common use. Tantalum has the additional distinction of resisting nearly every acid short of hydrofluoric. The counterintuitive weakness is that specific strength is bad. Tungsten runs about 50 kN·m/kg, the same as mild steel, because its 19.25 g/cm³ density cancels its strength, and its specific stiffness at roughly 21 GPa per g/cm³ is actually below steel's 26. So nobody chooses tungsten to make something light or stiff for its weight; they choose it to make something heavy in a small volume, or stiff in an absolute sense, or hot. On top of that, recrystallized tungsten is brittle at room temperature, molybdenum and tungsten need protective atmospheres, the whole class machines slowly and abrasively, and mill forms run $50–200/kg with tantalum at $250–400.

## When to use
Ask what you actually want from the metal, because the four uses barely overlap. If you need mass in a small envelope, use tungsten or a tungsten heavy alloy at 17–18.5 g/cm³: aircraft and motorsport ballast, vibration-damping tool holders, radiation shielding, and collimators, where density is the specification and heat never enters into it. If you need hot structure in a furnace or a vacuum chamber, use molybdenum or TZM for heating elements, hot zones, hearths, and extrusion dies, and design the atmosphere as carefully as the part. If you need chemical resistance beyond what nickel alloys give, use tantalum in liners, heat exchangers, rupture discs, and implants. If you need superconductivity, niobium is the only option, in Nb-Ti and Nb3Sn wire and in accelerator cavities. Do not use these metals as a general high-temperature upgrade over superalloys (011), because the oxidation problem usually makes them impractical in an open gas path, and for hot structure exposed to air a ceramic, a ceramic matrix composite (028), or carbon-carbon (025) is more likely to be the workable answer.

## Key numbers
Melting points of 3,422 °C for tungsten, 3,017 °C for tantalum, 2,623 °C for molybdenum, and 2,477 °C for niobium · tungsten at 19.25 g/cm³ and 411 GPa modulus, about twice steel's, but only around 50 kN·m/kg of specific strength, the same as mild steel, and about 21 GPa per g/cm³ of specific stiffness, below steel's 26 · tungsten and molybdenum oxidize away in air above roughly 500–600 °C · tungsten heavy alloys at 17–18.5 g/cm³ · mill forms typically $50–200/kg, with tantalum at $250–400 · roughly 80% of mined tungsten comes from China.

## How it fails
The oxidation failure has no plateau, which is what makes it dangerous. A protective oxide works by forming once and then stopping the reaction; molybdenum and tungsten oxides volatilize instead, so a molybdenum element running in a furnace with a small air leak loses section continuously at a steady rate until it burns through, and the size of the leak sets the schedule rather than whether the part survives. The yellowish oxide smoke is the warning sign, and by the time it is visible the part is being consumed. The second mechanism is embrittlement by recrystallization. Worked tungsten has some room-temperature ductility, but one thermal cycle hot enough to recrystallize the grain structure moves the ductile-to-brittle transition well above room temperature, so a part that was tough when installed cracks during the next cold handling, thermal shock, or bolt-up, with no change in composition and nothing to see. Third, all of these metals absorb interstitials. Oxygen, nitrogen, carbon, and hydrogen dissolve into the lattice at temperature and embrittle it, which is why welding is done in vacuum or high-purity argon and why a tantalum liner electrically coupled to a steel flange in acid service fails by hydrogen embrittlement rather than by corrosion: the tantalum is the cathode, it takes up the hydrogen, and it cracks.

## Examples
Tungsten and tungsten heavy alloys such as Plansee's Densimet in radiation shielding, medical collimators, aircraft and Formula 1 ballast, boring bars, and kinetic penetrators, plus tungsten X-ray anode targets and electrodes. Molybdenum and TZM in furnace hot zones and hearths, glass-melting electrodes, hot extrusion dies, sputtering targets, and flat-panel display backplanes. Tantalum in electrolytic capacitors, which is still where most tantalum goes, and in chemical process equipment and implants. Niobium is the odd one out, since roughly 90% of it is consumed as ferroniobium in high-strength low-alloy steel and only a small fraction reaches metal form, in Nb-Ti and Nb3Sn superconducting wire for MRI magnets and fusion machines and in superconducting radiofrequency accelerator cavities. The fabricators to know are Plansee, H.C. Starck, Global Advanced Metals, and Elmet, with CBMM supplying the large majority of world niobium.

## Economic profile
These are small markets with concentrated supply, which makes them policy-sensitive out of proportion to their tonnage. China accounts for roughly 80% of mined tungsten and added tungsten, molybdenum, tellurium, bismuth, and indium-related items to its export control list in February 2025, which turned a catalog purchase into a licensing question for Western buyers more or less overnight. Tantalum comes substantially from Central Africa and carries conflict-mineral reporting obligations under US and EU rules, so the compliance overhead is real even at small volumes. Niobium is more concentrated still, with CBMM in Brazil supplying most of the world from a single deposit, though the steel industry that consumes it has never treated that as a crisis. Prices in the $50–400/kg range mean the material is a meaningful share of part cost, unusually for a metal, and the processing routes are capital-intensive and slow, with sintering furnaces and vacuum equipment that nobody builds speculatively. For anyone evaluating a business here, the questions are whether the position is upstream of an export control, whether the part can be qualified in a lower-cost material, and whether the customer is buying density, temperature, or chemistry, because those three markets behave nothing alike.

## Videos

- https://www.youtube.com/watch?v=6XxcVg2Dfck — Tungsten - The MOST REFRACTORY Metal ON EARTH! (Thoisoi2 - Chemical Experiments!, 6 minutes, 1m+ views)
- https://www.youtube.com/watch?v=nDHx8uexVg8 — How Is Molybdenum Made? THE METAL THAT KEEPS JET ENGINES ALIVE (Secrets of Everyday Things, 11 minutes, 10k+ views)

## Further reading

[Properties & Intermediates (International Tungsten Industry Association)](https://www.itia.info/properties-intermediates/) · [Molybdenum metal & alloys (International Molybdenum Association)](https://www.imoa.info/molybdenum-uses/molybdenum-metal-alloys.php)

File: sheets/engineering-materials/entries/014-pvc-and-styrenics.md
---
number: 14
name: PVC and Styrenics
part: 3
group: Commodity plastics
properties: [corr, stiff]
strength: low
temperature: low
processing: [mold, mach]
cost: vlow
---

## Description
PVC and the styrenics are the cheap plastics you reach for when polyolefins are too floppy or impossible to bond. PVC is 57% chlorine by weight, so it is less than half oil-derived, it is priced partly off salt and chlor-alkali economics rather than off crude, and it does not sustain a flame without help. It is also glassy at room temperature, which gives it a 3 GPa modulus, and it dissolves in the right solvent, which is why PVC pipe is joined with a cement that fuses the two parts rather than gluing them. The styrenics start from polystyrene, a clear glassy polymer that is stiff, cheap, and brittle, and get useful by blending in rubber: polybutadiene gives HIPS, and grafting styrene-acrylonitrile onto polybutadiene gives ABS. ABS is the default molded housing material because it is the one commodity plastic that paints, chrome-plates, and solvent-welds without surface treatment.

## Strengths and weaknesses
Rigid PVC gives you stiffness, self-extinguishing behavior, good acid and base resistance, and outdoor life measured in decades when it is loaded with titanium dioxide, all for around $1–1.5/kg. Plasticized PVC covers the whole range from that down to a soft tube by adding 20–50% plasticizer, which no other single polymer does. ABS at $2–3/kg gives a stiff, tough, dimensionally stable molding that finishes well. The weaknesses are temperature and chemistry: rigid PVC is done at about 60 °C, its melt decomposes above roughly 180–200 °C into hydrogen chloride that autocatalyzes further decomposition and corrodes tooling, and both PVC and ABS are attacked by ketones, esters, and chlorinated solvents. ABS's own failure mode is UV: the polybutadiene phase oxidizes, so an outdoor ABS part yellows, chalks, and loses most of its impact strength while its tensile number barely moves.

## When to use
Pick rigid PVC when the part carries water, sits in a wall, or has to pass a flame test, and 60 °C is a ceiling you can live with; use CPVC when it is hot water and you need about 95 °C. Pick plasticized PVC for cheap flexible tube and wire jacket where the service life is years rather than decades, and silicone or a TPE when plasticizer migration or low-temperature flexibility matters. Pick ABS for a molded housing that will be painted, plated, or solvent-bonded, and ASA instead whenever the part lives outdoors, since ASA swaps the butadiene rubber for an acrylic one that does not care about UV. Go up to polycarbonate or a PC/ABS blend (015) if you need a drop test at -20 °C or service above 90 °C, and down to polypropylene (013) if the part only has to hold liquid and nobody looks at it.

## Key numbers
PVC 57% chlorine by weight · rigid PVC to about 60 °C, CPVC to about 95 °C · PVC melt decomposes above roughly 180–200 °C, releasing HCl · plasticizer at 20–50% takes PVC from 3 GPa rigid to Shore A 60–90 · PVC roughly $1–1.5/kg, ABS $2–3/kg · polystyrene elongation 2–3% at break · ABS heat deflection near 90 °C.

## How it fails
PVC has two clocks running. In the barrel, thermal degradation strips HCl off the chain, and the HCl catalyzes more of the same, so a short shot left sitting turns brown and then black, and the acid pits the tool; heat stabilizers (calcium-zinc or organotin now, lead historically) exist only to intercept that. In service, the failure is plasticizer loss: plasticizer is dissolved in the PVC rather than bonded to it, so it migrates out into whatever the part touches and evaporates at temperature, and the tube or the wire jacket stiffens and then cracks after years. Styrenics fail by notch sensitivity and by UV. Polystyrene breaks from any sharp corner or molded-in stress with 2–3% elongation and no warning, and ABS left in sunlight yellows and chalks as its rubber phase oxidizes, which is a surface effect that shows up as an impact failure long before any strength test notices.

## Examples
PVC is mostly pipe, plus window and door profiles, siding, resilient flooring, wire insulation, roofing membrane, and medical tubing and blood bags. Styrenics show up as LEGO bricks and automotive interior trim in ABS, refrigerator liners in HIPS, disposable cutlery and clamshells in GPPS, EPS packaging and cups, chrome-plated grilles and badges on etched ABS, and motorcycle fairings and RV siding in ASA. The main PVC producers are Shin-Etsu (through Shintech in the US), Formosa Plastics, Westlake, INEOS, and Orbia; styrenics come from INEOS Styrolution, Trinseo, Chi Mei, LG Chem, and SABIC.

## Economic profile
PVC economics are unusual because chlorine is a co-product of caustic soda: a chlor-alkali plant makes both whether or not you want both, so PVC resin pricing partly depends on what caustic is doing, and PVC is the largest single use of chlorine in the world. Demand is construction demand, which means it follows housing starts and infrastructure spending rather than consumer goods. Styrene monomer tracks benzene and ethylene, so styrenics move with oil in a way PVC does not. The live risks are regulatory rather than economic: phthalate plasticizers keep getting restricted in medical and toy applications, lead stabilizers have been phased out in Europe, PVC is a known contaminant in PET recycling streams, and vinyl chloride monomer is a confirmed human carcinogen handled in closed systems since the 1970s. If you are building a product on PVC, assume the additive package will be reformulated at least once during the product's life.

## Videos

- https://www.youtube.com/watch?v=PvlrXifViVM — The PVC production process explained (Antonio Hernandez, 11 minutes, 50k+ views)
- https://www.youtube.com/watch?v=OsVO1h_fIBs — What is ABS Plastic? | How to use ABS Plastic. 3D Printing? Lego? (Plascon Plastics, 5 minutes, 10k+ views)
- https://www.youtube.com/watch?v=30KUWA5CrtA — What is Polystyrene Plastic? | Why Styrofoam is TERRIBLE! (Plascon Plastics, 3 minutes, 10k+ views)

## Further reading

[Polyvinyl Chloride PVC (British Plastics Federation)](https://www.bpf.co.uk/plastipedia/polymers/PVC.aspx) · [Acrylonitrile Butadiene Styrene (ABS) and Other Specialist Styrenics (British Plastics Federation)](https://www.bpf.co.uk/plastipedia/polymers/ABS_and_Other_Specialist_Styrenics.aspx)

File: sheets/engineering-materials/entries/017-fluoropolymers.md
---
number: 17
name: Fluoropolymers
part: 3
group: High-performance plastics
properties: [corr, wear, elec]
strength: vlow
temperature: high
processing: [sint, mach, mold]
cost: med
---

## Description
Fluoropolymers are carbon chains wrapped in fluorine, and the carbon-fluorine bond is the strongest single bond in organic chemistry. PTFE is the extreme case, with the chain completely shielded: essentially nothing attacks it below 260 °C except molten alkali metals and elemental fluorine, its friction coefficient of 0.05–0.10 is the lowest of any solid, and its dielectric constant of 2.1 with very low loss makes it the standard insulation for RF cable. The same shielding causes both of PTFE's hard limits. It has no intermolecular attraction to speak of, so it cold-flows under sustained load at room temperature, and its melt does not flow at all above the 327 °C melting point, so it cannot be injection molded. PTFE parts get compression molded from powder and sintered at 360–380 °C, or paste-extruded and sintered, closer to how a ceramic is made than how a plastic is. The melt-processable members (PVDF, FEP, PFA, ETFE) give back some chemical resistance or temperature in exchange for being moldable.

## Strengths and weaknesses
Nothing else combines this chemical inertness, this friction coefficient, this dielectric performance, and 260 °C continuous service. The weaknesses are mechanical and they are severe. Tensile strength is 20–35 MPa at a density of 2.15–2.20 g/cm³, which works out near 12 kN·m/kg, a quarter of mild steel's, so PTFE carries essentially no structural load. It creeps under any sustained stress, which is why a PTFE gasket relaxes out of a bolted flange over months and a plain PTFE bearing wears fast; 15–25% glass, carbon, bronze, or graphite filler cuts deformation under load by several times, at the cost of some chemical resistance and higher friction. Nothing bonds to it without a sodium-etch or plasma treatment. And it is porous to small molecules over time, so a lined vessel can corrode from the steel side while the liner looks perfect.

## When to use
Specify PTFE when chemical attack or friction is the whole problem and the part carries no load: chemical-plant gaskets and linings, valve seats, unlubricated slide bearings under low pressure, and cable insulation where dielectric loss matters. Use a filled grade any time the part sees a sustained squeeze. Choose PFA when you need PTFE's chemistry and temperature but the geometry has to be molded, which is most semiconductor high-purity fluid handling. Choose PVDF when 150 °C is enough and you want chemical piping you can weld and machine like a normal plastic, and remember it is attacked by strong bases. Choose FEP for clear tubing and ETFE for tough film and wire jacket. If the part has to carry structure as well as resist chemicals, go to PEEK (016) instead, and if it has to seal dynamically with spring-back, go to an elastomer (021) or a spring-energized PTFE seal.

## Key numbers
PTFE 260 °C continuous, melting 327 °C, sintered at 360–380 °C · friction 0.05–0.10, the lowest of any solid · tensile 20–35 MPa at 2.15–2.20 g/cm³, near 12 kN·m/kg · PTFE stock $20–35/kg, PFA well above that · dielectric constant 2.1 · 15–25% filler to control cold flow.

## How it fails
Cold flow is the characteristic one. Unfilled PTFE has no yield point in the usual sense, so under a constant load at room temperature it keeps deforming, and a gasket thins and squeezes out of the joint until the bolts lose preload and the flange weeps. The second is permeation, which is not attack: small molecules diffuse through the fluoropolymer over months, so the steel behind a PTFE or PFA liner corrodes and blisters the liner off from underneath while the liner itself is untouched. The third is thermal decomposition, since above roughly 400 °C PTFE gives off hydrogen fluoride and perfluoroisobutylene, which is why overheated cookware kills birds and why sintering ovens are ventilated. PVDF has its own mode: strong bases strip HF off the chain and the material discolors to brown or black before it cracks, so a color change in caustic service is the warning to act on.

## Examples
PTFE in chemical-plant gaskets and vessel linings, valve seats and stem packing, non-stick cookware coatings, and RF and aerospace cable insulation. Expanded PTFE as Gore-Tex membrane, sealant tape, and vascular grafts. PFA in semiconductor tubing, fittings, and wet-bench tanks where extractable metals have to be near zero. PVDF as Kynar in chemical piping and tank liners, plenum-rated cable jacket, architectural coatings, and as the standard binder in lithium-ion cathodes. ETFE in stadium and greenhouse film, including the Allianz Arena and the Eden Project, and in aircraft wire. The producers are Chemours, Daikin, AGC, Syensqo, Arkema, Gujarat Fluorochemicals, and Dongyue, with 3M's Dyneon business exiting.

## Economic profile
Two things dominate the outlook. Upstream, everything starts from fluorspar, which is on the EU and US critical-materials lists and is heavily concentrated in China, so the feedstock has the same political exposure as a critical mineral rather than the exposure of a petrochemical. Downstream, there is a regulatory clock: the universal PFAS restriction proposed under EU REACH in 2023 by five member states covers thousands of substances and includes fluoropolymers within scope, and 3M announced it would exit all PFAS manufacturing by the end of 2025, which took real capacity out of the market. Industry argues that fluoropolymers are polymers of low concern and should be carved out, and the outcome is genuinely unsettled. The practical consequence for anyone designing now is that PTFE and PVDF supply is tighter and pricier than it was, and that customers in Europe increasingly ask for a substitution study even where no substitute performs, so a program that depends on a fluoropolymer should carry a named alternative and an estimate of what losing the fluoropolymer would cost.

## Videos

- https://www.youtube.com/watch?v=mHqfsaJ9oWg — How Does PTFE Make Things Slippery? (Science Channel, 3 minutes, 10k+ views)
- https://www.youtube.com/watch?v=tqKEG5LxPiY — Forever Chemicals (Reactions, 4 minutes, 10k+ views)

## Further reading

[Guide for the Safe Handling of Fluoropolymer Resins (Plastics Europe)](https://www.fluoropolymers.eu/wp-content/uploads/2026/06/FPG-Safe-Handling-Guide-for-Fluoropolymer-Resins-.pdf)

File: sheets/engineering-materials/entries/019-polyurethanes-and-polymer-foams.md
---
number: 19
name: Polyurethanes and Polymer Foams
part: 4
group: Thermoset resins
properties: [seal, wear, therm]
strength: none
temperature: low
processing: [mold, cast]
cost: low
---

## Description
Polyurethane is one reaction, isocyanate plus polyol, that covers a mattress, a forklift wheel, and the insulation in a refrigerator wall. What changes is the polyol: a long flexible one gives a soft foam, a short stiff one with more crosslinks gives a rigid foam or a hard elastomer. Foam comes from adding water, which reacts with isocyanate to release carbon dioxide, or from a physical blowing agent that boils as the exotherm rises. Flexible foam runs from about 20 kg/m³ up, rigid insulation foam sits at 30–50 kg/m³ with a thermal conductivity of 0.020–0.024 W/m·K, and cast elastomer covers 60 Shore A to 75 Shore D with no gas at all. The rest of the foam world is separate chemistry doing a similar job: expanded polystyrene and polypropylene beads for packaging and impact, and PVC and PET foam boards at 60–200 kg/m³ as structural sandwich cores.

## Strengths and weaknesses
Rigid polyurethane and polyisocyanurate have the lowest thermal conductivity of any common building insulation, roughly 0.020–0.024 W/m·K against 0.033–0.038 for expanded polystyrene and 0.035–0.040 for mineral wool, which is why they win wherever wall thickness is constrained. Cast polyurethane elastomer beats rubber on abrasion resistance and load capacity by a wide margin, which is why heavy wheels, mining screens, and scraper blades are urethane rather than rubber. Flexible foam is simply the cheapest way to fill a volume with something soft. The weaknesses come in three parts. Polyester-based grades hydrolyze in warm humid service and turn sticky and then crumbly. Aromatic isocyanates yellow in sunlight. And the isocyanate itself is a respiratory sensitizer, which has made handling a regulated activity rather than a housekeeping matter, with EU REACH requiring documented training for anyone using diisocyanates since August 2023.

## When to use
Use rigid polyurethane or polyisocyanurate when insulation performance per inch is the constraint, as in refrigeration, cold chain, and retrofit wall assemblies, and use mineral wool instead when fire performance or vapor openness matters more than R-value per inch. Use flexible foam wherever comfort or bulk cushioning is the job, and check compression set if the part has to hold its height for a decade. Use cast polyurethane elastomer when abrasion and load-carrying beat everything else, which is most industrial wheels and rollers, and use rubber (020) instead when you need low compression set, low heat build-up, or resistance to hot water. Use expanded polystyrene for single-impact energy absorption and packaging and expanded polypropylene when the part has to survive repeated impacts. Use PVC or PET structural core when you need shear stiffness in a sandwich panel, with PET where recyclability or higher process temperatures matter.

## Key numbers
Flexible foam from about 20 kg/m³, rigid insulation 30–50 kg/m³ · rigid polyurethane 0.020–0.024 W/m·K against expanded polystyrene 0.033–0.038 and mineral wool 0.035–0.040 · cast elastomer 60 Shore A to 75 Shore D, with roller and wheel compounds usually near 95 Shore A · PVC and PET structural cores 60–200 kg/m³ · expanded polystyrene 15–30 kg/m³ · commodity systems roughly $2–5/kg.

## How it fails
Hydrolysis is the signature failure of polyurethane and it is specific to polyester-based grades: water cleaves the ester link in the soft segment, faster the warmer and wetter it gets, so a shoe midsole or a camera grip that sat in a closet for fifteen years goes tacky and then crumbles under a thumbnail. Polyether-based grades resist that and give up some abrasion and oil resistance for it, which is the trade you are making when you specify one. Flexible foam fails by compression set instead: the cell walls buckle permanently under sustained load, so a seat cushion or a gasket loses height and stops pushing back, and the loss shows up as a leak or a sag rather than a fracture. Rigid insulation foam has a slower one, thermal drift, where the low-conductivity blowing agent diffuses out and air diffuses in over years, which is why insulation is specified on an aged long-term thermal resistance rather than on the value measured fresh off the line. All of these polymer foams also burn fast and give off carbon monoxide and hydrogen cyanide, which is why building codes require a thermal barrier such as gypsum board over exposed foam plastic.

## Examples
Rigid polyurethane in refrigerator and freezer cabinets, insulated metal panels, spray foam building envelopes, and pipe-in-pipe district heating. Flexible foam in mattresses, furniture, and automotive seating, which is where most polyurethane by volume goes. Cast elastomer in forklift and roller-coaster wheels, skateboard wheels, mining screen panels, print and conveyor rollers, and pipeline pigs. Expanded polystyrene in packaging, bicycle helmet liners, and insulated concrete forms; expanded polypropylene in bumper energy absorbers and reusable crates. Structural cores as Divinycell and Corecell in boat hulls and as PET foam in wind-turbine blade shells and shear webs. The isocyanate producers are Wanhua, BASF, Covestro, Dow, and Huntsman; the core suppliers are Diab, Gurit, and Armacell.

## Economic profile
Polyurethane is an isocyanate business, and the isocyanate market has consolidated toward a small number of very large MDI and TDI plants, with Wanhua now the largest producer and BASF, Covestro, Dow, and Huntsman holding the rest. That means system houses, which blend polyols, catalysts, blowing agents, and flame retardants into a two-component kit, capture the formulation value while the base chemistry stays commodity. Blowing agents have been the recurring cost event: CFCs to HCFCs to HFCs to hydrocarbons and HFO blends, each transition forcing reformulation and requalification of thermal and fire performance, and each one driven by ozone or global-warming regulation rather than by performance. Two things are worth watching. Recycled and bio-based polyols are being pushed by furniture and automotive buyers with content targets, and chemical recycling of flexible foam back to polyol has moved past pilot scale without yet being cheap. And in wind, PET core has taken share from PVC core and balsa on cost and process temperature, which is a reminder that in foams the substitution usually comes from a different chemistry doing the same job cheaper rather than from a better version of the incumbent.

## Videos

- https://www.youtube.com/watch?v=cW3tzRzTHKI — Basics of Polyurethane (BASF, 3 minutes, 50k+ views)
- https://www.youtube.com/watch?v=lR32s40y-Aw — Hannah Fry and Dr Anna Ploszajski make Polyurethane foam - BBC (BBC, 4 minutes, 10k+ views)
- https://www.youtube.com/watch?v=YRoo-xaiGF4 — The Magic Behind PU Foam Making: How Chemicals Turn into Sponge (Skills Creation, 11 minutes, 500k+ views)

## Further reading

[Measuring the R-value of Polyiso Roof Insulation (PIMA)](https://cdn.ymaws.com/www.polyiso.org/resource/resmgr/Performance_Bulletins/1_PIMA_Rvalue_PerformanceBul.pdf) · [A Review of Polyurethane Foams for Multi-Functional and High-Performance Applications (Polymers)](https://pmc.ncbi.nlm.nih.gov/articles/PMC11597963/)

File: sheets/engineering-materials/entries/020-general-purpose-rubber.md
---
number: 20
name: General-Purpose Rubber
part: 4
group: Elastomers
properties: [seal, tough]
strength: none
temperature: mod
processing: [mold]
cost: low
---

## Description
Rubber is a polymer above its glass transition, crosslinked lightly enough that the chains can still uncoil and recoil. That crosslinking is vulcanization, and it is what turns a sticky gum into an engineering material and makes the result impossible to remelt. Almost all commodity rubber is one of four polymers picked for a specific reason. Natural rubber and styrene-butadiene rubber go into tires and mounts because they have the best tear strength and fatigue crack resistance available. EPDM goes into weatherseals, roofing, and coolant hose because its backbone has no double bonds left in it, so ozone and UV have nothing to attack. Butyl and halobutyl go into tire innerliners and pharmaceutical stoppers because their gas permeability is roughly a tenth of natural rubber's. The compound around the polymer matters as much as the polymer: 30–50 parts per hundred of carbon black is reinforcement rather than filler, and it multiplies tensile strength several times over while setting hardness and abrasion resistance.

## Strengths and weaknesses
Rubber does things no rigid material does. It recovers from 200% strain, it seals against an imperfect surface, it damps vibration, and natural rubber in particular crystallizes as it stretches, which gives it tear strength and fatigue life that no synthetic matches. It is cheap, at roughly $1.5–2/kg for natural rubber and styrene-butadiene, $3–5 for EPDM, and $3–4 for butyl. The weaknesses are mostly incompatibilities rather than deficiencies. Natural rubber and styrene-butadiene are destroyed by ozone, sunlight, and oil, and they are done by about 80–90 °C. EPDM is excellent in water, steam, and brake fluid and swells uselessly in any hydrocarbon oil. Vulcanization also means every part is a cure cycle in a press, with no regrind and no welding, and the ground-up scrap goes into asphalt and playground surfacing rather than back into parts.

## When to use
Pick natural rubber or a natural-blend compound when the part flexes for a living: engine and bridge mounts, conveyor belts, truck tire carcasses, and anything where a small cut must not grow into a tear. Pick EPDM whenever the part sees weather, water, steam, or glycol and never sees oil, which covers door and glass seals, roofing membrane, radiator hose, and brake system rubber. Pick butyl or halobutyl when holding gas in is the job. Pick styrene-butadiene when you want most of natural rubber's behavior at a stable synthetic price with better abrasion. Go up to nitrile or FKM (021) the moment oil, fuel, or more than about 120 °C is involved, and go sideways to a thermoplastic elastomer when cycle time, two-shot overmolding, or recyclability matters more than compression set and heat resistance, which is why many glass-run channels and constant-velocity joint boots are now TPV rather than EPDM. Compounding, extrusion, and vulcanization are covered on the manufacturing-processes sheet.

## Key numbers
Natural rubber and styrene-butadiene roughly $1.5–2/kg, EPDM $3–5, butyl $3–4 · Shore A 40–95 covers nearly all of it, with tire tread near 60–70 · natural rubber to about 80–90 °C, EPDM to about 150 °C · butyl gas permeability roughly a tenth of natural rubber's · carbon black 30–50 parts per hundred of rubber · compression set under about 25% after 22 hours at 100 °C for a good seal compound.

## How it fails
Ozone cracking is the classic and it needs only parts-per-billion ozone plus a little tensile strain: the ozone attacks the double bonds left in the backbone of natural rubber, styrene-butadiene, and nitrile, and cracks open perpendicular to the strain direction. Antiozonant waxes are compounded in to bloom to the surface and physically block it, which is why tire sidewalls develop a brown film. EPDM and butyl are immune because their main chains are saturated, and that immunity, not any strength number, is the reason they get specified. The second mode is chemical swell, and it is a selection error rather than a wear-out: EPDM in oil takes up so much fluid that it loses shape and strength within days. The third is compression set from heat aging, where sulfur crosslinks rearrange and the rubber takes a permanent shape, so the seal stops pushing back and leaks after a thermal cycle rather than at the moment of installation. Look for surface crazing perpendicular to strain, a part that has grown or gone soft, and a seal that has flattened into the shape of its groove.

## Examples
Natural rubber and its blends in truck and aircraft tire carcasses, engine and suspension mounts, elastomeric bridge bearings, and heavy conveyor belting. Styrene-butadiene and polybutadiene in passenger tire tread compounds, with silica-reinforced tread the standard low-rolling-resistance formulation. EPDM in automotive door and window seals, single-ply roofing membrane, coolant hose, and high-voltage cable jacket. Halobutyl in tire innerliners and pharmaceutical vial stoppers. The tire makers (Michelin, Bridgestone, Goodyear, Continental) consume most of the world's natural rubber; the synthetic polymers come from ARLANXEO, Dow, ExxonMobil, Lion Elastomers, Mitsui, and SK, and Santoprene TPV is now a Celanese product.

## Economic profile
Natural rubber is an agricultural commodity grown mostly by smallholders in Thailand, Indonesia, Vietnam, and Côte d'Ivoire, so its price responds to weather, disease, and replanting cycles with a multi-year lag that no synthetic has, and the EU deforestation regulation now covers it, adding traceability cost to a supply chain of millions of small farms. Synthetic rubber tracks butadiene and styrene, which are cracker co-products, so its availability depends on what the ethylene industry is doing rather than on rubber demand. In a molded part the polymer is usually a minority of the cost, since carbon black, curatives, mixing, and the press cycle dominate, which is why compounders rather than polymer producers hold the customer relationship. Two things are shifting the mix: electrification removes a lot of oil-resistant hose and adds a lot of EPDM for high-voltage cable and thermal management, and thermoplastic elastomers keep taking parts where a cure cycle is the bottleneck.

## Videos

- https://www.youtube.com/watch?v=r6kNX7CS1V4 — The Story of Vulcanized Rubber: Goodyear's Remarkable Discovery (The Mat Sci Guy, 10 minutes, 50k+ views)
- https://www.youtube.com/watch?v=Z_AM9ycT98k — What Is Vulcanized Rubber - Monroe Engineering (OneMonroe, 3 minutes, 10k+ views)
- https://www.youtube.com/watch?v=lhpZfZpuIH0 — Sulfur vs. Peroxide Curing in EPDM Rubber: Key Differences, Processing & Applications (My Rubber Heart, 9 minutes, 10k+ views)

## Further reading

[Elastomers: Styrene Butadiene Rubber (SBR), Poly Butadiene, Nitrile Rubber (NPTEL)](https://archive.nptel.ac.in/content/storage2/courses/103107082/module8/lecture4/lecture4.pdf) · [Rubber Fatigue Revisited: A State-of-the-Art Review Expanding on Prior Works by Tee, Mars and Fatemi (Polymers)](https://pmc.ncbi.nlm.nih.gov/articles/PMC11991106/)

File: sheets/engineering-materials/entries/025-graphite-and-engineered-carbon.md
---
number: 25
name: Graphite and Engineered Carbon
part: 5
group: Glass and carbon
properties: [heat, elec, therm]
strength: low
temperature: ext
processing: [sint, mach]
cost: med
---

## Description
Engineered graphite is made by mixing petroleum coke with coal tar pitch, forming it, baking it near 1,000 °C, impregnating it with more pitch, and graphitizing it at 2,500–3,000 °C. What comes out is the only common material that gets stronger as it gets hotter, gaining roughly a factor of two in strength up toward 2,500 °C, because the internal stresses locked in during cooling relax as the part is reheated. It never melts at atmospheric pressure, it sublimes, so service above 2,500 °C is routine in vacuum or inert gas. The catch is oxidation: in air, measurable mass loss starts around 450 °C and accelerates from there, so the same part that holds 2,800 °C under argon burns away in a furnace with a leak. Isostatic graphite, the fine-grained isotropic grade pressed cold and used for tooling, runs $20–60/kg with a density of 1.75–1.90 g/cm³ and flexural strength of only 40–90 MPa. Carbon's other property worth designing around is extreme anisotropy, since a pyrolytic graphite sheet conducts about 1,500 W/m·K in plane and two orders of magnitude less through its thickness.

## Strengths and weaknesses
Graphite is the cheapest material that works above 1,500 °C, it machines fast with ordinary carbide tooling and no coolant, it conducts both heat and electricity well, it is chemically inert to most molten metals and salts, and it costs a small fraction of the refractory metals it competes with. It is also dimensionally stable, since its expansion coefficient is low and it does not creep the way metals do. The weaknesses are oxidation and mechanical fragility. Flexural strength of 40–90 MPa and a modulus of only 10–14 GPa mean a graphite part cracks if you clamp it wrong, and there is no ductility to warn you. Machining is easy but the dust is abrasive, electrically conductive, and gets everywhere, so shops running graphite need dedicated dust extraction and keep it away from electronics. And in air above about 450 °C the material is consumed rather than degraded, which makes every high-temperature application either inert-atmosphere or a consumable.

## When to use
Use graphite whenever the job is above roughly 1,200 °C in vacuum or inert gas and the part is not highly loaded: crucibles, hot-zone furniture, sintering dies, susceptors for epitaxy and crystal growth, continuous-casting dies, and EDM electrodes, where it is the default because it erodes slowly and machines into fine detail. If the environment is air above about 450 °C, either accept the material as a consumable and budget for replacement, or specify a silicon carbide coating or an antioxidant treatment. If the part carries real tensile or bending load at temperature, go to carbon-carbon composite, which puts carbon fibers in a carbon matrix and reaches several hundred MPa, at ten to a hundred times the price. If you need the same temperature capability plus oxidation resistance, silicon carbide is the answer, and if you need conductivity near room temperature, copper is four times better and far tougher.

## Key numbers
Service above 2,500 °C in vacuum or inert gas, against measurable oxidation in air from about 450 °C · strength rises with temperature, roughly doubling toward 2,500 °C · isostatic graphite at 1.75–1.90 g/cm³, 40–90 MPa flexural, and 10–14 GPa modulus · pyrolytic graphite sheet about 1,500 W/m·K in plane and two orders of magnitude less through thickness · isostatic graphite $20–60/kg · needle coke is roughly 60% of the cost of an electric-arc-furnace electrode.

## How it fails
In air, graphite fails by being consumed. Oxygen attacks at the exposed edges and pores first, so a hot-zone part thins, pits, and dusts before it breaks, and the warning sign is weight loss and dimensional drift rather than a crack. Mechanically it fails brittly and usually at a fixture, because the modulus is low but the toughness is lower, so a bolted or clamped joint that would be routine in metal splits the part along a machining feature. Carbon-carbon adds a third mode: it delaminates between plies, and oxidation attacks the fiber-matrix interface preferentially, so an aircraft brake disc loses strength internally while the surface still looks intact, which is why they are retired on measured thickness and mass rather than on appearance.

## Examples
Toyo Tanso, IBIDEN, Tokai Carbon, SGL Carbon, Mersen, and Entegris (Poco) supply the isostatic graphite used for EDM electrodes, semiconductor susceptors, and hot-zone furniture. Graphite electrodes for electric arc furnaces are a separate and much larger business, made by GrafTech, Resonac, Tokai Carbon, HEG, Graphite India, and Fangda; GrafTech is the only major producer integrated back into needle coke through its Seadrift plant. Carbon-carbon shows up in aircraft brakes from Safran, Honeywell, and Collins Aerospace, in rocket nozzle throats and exit cones, and in hot-press dies. Pyrolytic graphite sheet from Panasonic and Minerals Technologies spreads heat inside phones and satellites. Battery anode graphite is a different product with a different supply chain, and the critical-minerals sheet covers natural and synthetic anode graphite separately.

## Economic profile
The cost of engineered carbon is set upstream by needle coke, which makes up roughly 60% of an arc-furnace electrode's cost and comes from a handful of petroleum and coal-tar refiners. That concentration produces genuine chokepoint behavior: when Chinese capacity closures collided with rising electric-arc steelmaking in 2017 and 2018, electrode prices rose by roughly an order of magnitude within a year, and steelmakers who had treated electrodes as a consumable line item found them setting the cost of a heat. The same coke feeds synthetic battery anode material, so electrodes now compete for feedstock with a much larger and faster-growing buyer. Isostatic graphite is a smaller, higher-margin business dominated by Japanese producers and tied to semiconductor and solar capital cycles, and its capacity additions take three to five years because graphitization furnaces are slow and power-hungry. If you are underwriting anything in this family, check coke supply and electricity price before checking the product market, since those two inputs set most of the cost.

## Videos

- https://www.youtube.com/watch?v=Y1H7Htzx6-o — How Is High-Purity Graphite Made and Where Is It Used? (History of Simple Things, 8 minutes, 50k+ views)
- https://www.youtube.com/watch?v=bzjXh2Gicws — The 6th element. Isostatic graphite, a key product for the high tech industry. (SGL Carbon, 5 minutes, 1k+ views)
- https://www.youtube.com/watch?v=LrK-UEy19bI — How we’ve developed Long Life carbon brake 🇬🇧 | Safran (Safran, 4 minutes, 5k+ views)

## Further reading

[Graphite Design Handbook (DOE)](https://www.osti.gov/servlets/purl/714896) · [Are There Opportunities To Re-Think How We Manufacture Synthetic Graphite? (NETL)](https://www.osti.gov/servlets/purl/3379742)
