Repository: lpolovets/reference

File: sheets/engineering-materials/entries/027-glass-fiber-composites.md
---
number: 27
name: Glass-Fiber Composites
part: 6
group: Polymer composites
properties: [corr, elec, strong]
strength: high
temperature: mod
processing: [layup, mold]
cost: low
---

## Description
Glass-fiber composites are what people actually mean when they say "composite" in most industries: boats, wind blades, pipe and tanks, gratings and ladders, truck panels, and enclosures. E-glass roving costs $2–4/kg, about a tenth of carbon tow, and the fiber is strong (roughly 3,400 MPa) but not stiff, at 72–76 GPa against carbon's 230. That single ratio decides where GFRP belongs. A unidirectional glass-epoxy laminate reaches around 1,000 MPa at a density near 1.9–2.0 g/cm³, so specific strength is real, but a quasi-isotropic glass laminate has a specific stiffness below steel's, which makes GFRP a strength, corrosion, and electrical material rather than a stiffness material. Where stiffness is needed anyway, the standard answer is geometry: a sandwich panel with a 60–200 kg/m³ foam or balsa core moves the skins apart and buys bending stiffness that the laminate itself cannot supply. Glass also strains to about 4.5% before it breaks, roughly three times carbon, which changes the whole character of how these parts behave when overloaded.

## Strengths and weaknesses
GFRP is cheap enough to use in tonnage quantities, it does not corrode, it is transparent to radio frequencies, and it can be laid up over a plug in a shed or infused in a 100 m mold with the same basic chemistry. It is far more forgiving than carbon, since the higher failure strain means an overloaded part cracks and whitens visibly instead of shattering, and it does not set up a galvanic cell against aluminum or steel fasteners. The weaknesses are stiffness, temperature, and fatigue. Modulus is low enough that most GFRP designs are deflection-limited rather than strength-limited, which drives thickness and eats the weight advantage. Service temperature is set by the resin, so 100–150 °C for most polyester and epoxy systems. And glass laminates fatigue steadily under cyclic load with no endurance limit, which is the constraint that sizes a wind blade: the design stress for a 20-year, 10^8-cycle life lands at roughly 20–30% of the laminate's static strength.

## When to use
Choose glass fiber when the job is corrosion resistance, electrical or radio transparency, or a large complex shape at low tooling cost, and stiffness is not the binding constraint: chemical tanks and pipe, gratings and handrails, radomes and antenna housings, boat hulls, pool and utility enclosures, truck and bus panels. If the part is deflection-limited, add a sandwich core before you add laminate thickness, and if that still does not close the gap, put carbon only in the spar caps or the flanges where the strain is highest, which is exactly what large wind blades do. Use vinyl ester or ECR glass when the service is acidic, because standard E-glass is leached by acids and cracks under combined stress and acid exposure. Move to S-glass or aramid when impact or ballistic performance matters. And if the environment is benign and the shape is simple, remember that coated or galvanized steel is usually cheaper per part than any composite, and the corrosion case has to carry the whole argument.

## Key numbers
E-glass roving $2–4/kg, about a tenth of standard-modulus carbon tow · fiber strength roughly 3,400 MPa at 72–76 GPa modulus, against carbon's 230 GPa · unidirectional glass-epoxy near 1,000 MPa at 1.9–2.0 g/cm³ · failure strain about 4.5%, roughly three times carbon's · design stress for a 10^8-cycle blade life around 20–30% of static strength · sandwich cores 60–200 kg/m³ · resin-limited service temperature of 100–150 °C.

## How it fails
The impact and delamination story is the same as carbon's but far more visible, because glass strains three times as far before it breaks, so damage usually shows up as whitening and matrix cracking rather than as a hidden delamination. The mechanism that actually retires glass structures is cyclic fatigue at the fiber-matrix interface: each load cycle debonds a little more resin from the fiber surface, matrix cracks link up between plies, and the laminate loses stiffness gradually before it loses strength, which is why blade monitoring watches for a shift in natural frequency. Water is the other slow one. Moisture wicks along the fiber-matrix interface and, in polyester laminates, hydrolyzes the resin into acids that draw more water in, producing the osmotic blisters familiar on older boat hulls. In acid service the glass itself is attacked, with aluminum and calcium leaching out of E-glass and leaving a weakened fiber surface, so a tank that passed its pressure test cracks months later under a load it already carried.

## Examples
Owens Corning, China Jushi, Taishan Fiberglass, Chongqing Polycomp, Nippon Electric Glass, and Johns Manville make most of the world's glass fiber, and China holds well over half the capacity. Wind blades are the largest single structural use, with Siemens Gamesa, Vestas, LM Wind Power, TPI Composites, and Mingyang building blades past 115 m for the largest offshore rotors. Pultruded profiles from Strongwell and Bedford go into gratings, ladders, and utility crossarms, and filament-wound GFRP pipe from Future Pipe and NOV runs corrosive duty that would eat carbon steel. Sheet molding compound presses truck body panels, electrical enclosures, and EV battery covers in one to three minute cycles. Radomes and antenna housings are almost universally glass or quartz composite, because carbon would short the antenna out.

## Economic profile
Glass fiber is a commodity made in continuous furnaces, so the economics look like glass rather than like carbon: energy-intensive, freight-sensitive, cyclical, and priced on utilization. Volumes tell the story, with glass fiber shipping in millions of tonnes a year against carbon fiber on the order of 100,000, and the price gap has been stable for decades. Chinese capacity growth has kept prices flat to falling and squeezed Western producers, so the defensible positions are specialty sizings, ECR and boron-free chemistries for corrosive duty, and local supply for products too bulky to ship. The interesting cost problem is at end of life. Thermoset glass laminates have no resale value, blades have been landfilled or co-processed in cement kilns, and several European countries have banned blade landfilling, which turns disposal into a line item for operators. Vestas and Siemens Gamesa have both announced chemical or recyclable-resin routes, and whether those work at scale is the thing to watch, because the installed fleet coming off warranty over the next decade is very large.

## Videos

- https://www.youtube.com/watch?v=WxIhGxET7N8 — How to build a wind turbine blade (LM Wind Power, 3 minutes, 100k+ views)
- https://www.youtube.com/watch?v=Eu4SFZkyuC0 — Southport Boats Hull Lamination and Infusion (Southport Boats, 4 minutes, 50k+ views)
- https://www.youtube.com/watch?v=knX7NkJILhs — Why Wind Turbine Blades Are So Hard to Recycle | World Wide Waste (Business Insider, 7 minutes, 1m+ views)

## Further reading

[Analysis of SNL/MSU/DOE Fatigue Database Trends for Wind Turbine Blade Materials, 2010-2015 (Sandia National Laboratories)](https://www.osti.gov/servlets/purl/1431256) · [Manufacturing Technologies of Carbon/Glass Fiber-Reinforced Polymer Composites and Their Properties: A Review (Polymers)](https://pmc.ncbi.nlm.nih.gov/articles/PMC8588351/)

File: sheets/engineering-materials/entries/029-permanent-magnets.md
---
number: 29
name: Permanent Magnets
part: 7
group: Magnetic materials
properties: [mag]
strength: none
temperature: mod
processing: [sint, mold, mach]
cost: high
---

## Description
A permanent magnet is specified by two numbers, and everything else is detail. The first is maximum energy product, (BH)max in MGOe, which is how much field energy the magnet can push into an air gap per unit of its own volume: sintered neodymium-iron-boron runs 33–52, samarium-cobalt 20–32, AlNiCo 5–9, and ferrite 3.5–4.5. The second is the temperature it survives, and that one is set by coercivity rather than by melting or softening. Coercivity is the reverse field the magnet withstands before its magnetic domains flip, and in NdFeB it falls roughly 0.5–0.6% for every degree of heating, so a magnet with plenty of margin on the bench runs out of it inside a hot rotor. Substituting dysprosium or terbium for some of the neodymium raises the local anisotropy field and buys that margin back, which is why grade codes carry two parts: N42SH means 42 MGOe and a 150 °C limit, against about 80 °C for a plain N grade. Ferrite behaves the opposite way, since its coercivity rises with temperature, so a ferrite motor is at risk of demagnetizing on a cold start rather than a hot one. Sintered magnets are made by aligning powder in a magnetic field, pressing, and firing, then grinding and plating; the manufacturing-processes sheet covers sintering itself.

## Strengths and weaknesses
NdFeB puts about ten times the field energy of ferrite into the same volume, which is the entire reason a traction motor, a hard-drive actuator, or a cordless-tool motor is the size it is. It gets that field for free once magnetized, with no excitation current and no copper loss, so a permanent-magnet motor typically runs a few points more efficient than an induction motor of the same rating. The weaknesses are supply, temperature, and durability. The heavy rare earths that make a high-temperature grade possible are the most concentrated supply chain on this sheet, and they carry export-licence risk described below. NdFeB is also a sintered intermetallic with roughly 75 MPa tensile strength, so it chips in handling and cracks under rotor hoop stress unless it is sleeved or potted. And it corrodes readily, because the neodymium-rich phase at the grain boundaries is anodic to the magnetic grains, so every magnet ships with nickel-copper-nickel plating, epoxy, or zinc, and a scratch in that coating is a real defect rather than a cosmetic one. Samarium-cobalt fixes the temperature and corrosion problems at 20–32 MGOe and a higher price, and ferrite fixes the supply problem at a tenth of the energy product.

## When to use
Use sintered NdFeB when volume or mass is the binding constraint and the operating temperature stays under about 200 °C: traction motors, servos, actuators, wind generators, headphones, sensors. Pick the grade by the hottest spot the magnet actually sees under the worst duty cycle, not by average temperature, and remember that every step up the coercivity ladder from N to SH to UH to EH costs energy product and money. If the part runs above 200 °C, or sees radiation, or has to hold its flux to a fraction of a percent, use samarium-cobalt instead. If size does not matter, ferrite is still the right answer and is still most magnets by unit count, at $3–6/kg with no supply exposure. Use AlNiCo when you want flux that barely changes with temperature and can live with a magnet that demagnetizes if you look at it wrong, which is the guitar-pickup and instrument case. Use bonded NdFeB, powder in a nylon or epoxy binder at 5–10 MGOe, when the shape is complex or you need a net-shape multipole ring without grinding. If rare-earth supply is your real constraint, the answer is usually a different motor rather than a different magnet, and the robot-actuators sheet covers induction, wound-rotor, and switched-reluctance topologies from the motor-design side.

## Key numbers
Sintered NdFeB 33–52 MGOe, SmCo 20–32, AlNiCo 5–9, ferrite 3.5–4.5 · standard N-grade NdFeB to about 80 °C, SH to 150 °C, EH to 200 °C, SmCo to 300–350 °C · NdFeB intrinsic coercivity falling roughly 0.5–0.6% per °C · sintered NdFeB roughly $60–120/kg for common grades in 2026, ferrite $3–6/kg, bonded NdFeB at 5–10 MGOe · NdPr oxide near $100–135/kg and terbium oxide near $800–970/kg through mid-2026 · grain-boundary diffusion cutting heavy rare-earth content by 50–80% for the same coercivity.

## How it fails
The failure that matters is irreversible demagnetization, and it leaves nothing to see. The magnet's operating point sits in the second quadrant of its B-H curve, at a position set by its own thickness and by the permeance of the circuit around it. Heat, an opposing field from stator current, or both together push that point below the knee of the intrinsic curve, at which point some fraction of the domains reverses and does not come back when the magnet cools or the current stops. A motor that has been through an inverter short-circuit fault or a locked-rotor event comes out physically intact with a permanently lower torque constant, and the usual way anyone notices is that the machine draws more current for the same torque. Thin magnets in large air gaps are the most exposed, because a low permeance coefficient puts the operating point close to the knee before any external field arrives. The second mechanism is corrosion: a chipped edge or a scratched plating lets moisture into the anodic grain-boundary phase, the magnet corrodes intergranularly, and it swells and crumbles rather than rusting evenly. Above the Curie temperature, 310–400 °C for NdFeB, the magnetism is gone entirely and only remagnetizing brings it back.

## Examples
Almost every EV traction motor uses interior-permanent-magnet rotors with sintered NdFeB, and a direct-drive wind generator uses on the order of 600 kg of it per megawatt, which is why those two markets set rare-earth demand. Chinese producers dominate the sintered magnet business through JL MAG, Ningbo Yunsheng, and Zhenghai Magnetics; the non-Chinese incumbents are Shin-Etsu, Proterial, TDK, and Daido Steel in Japan and Vacuumschmelze in Germany. The Western build-out worth watching is MP Materials' Independence plant in Fort Worth, e-VAC Magnetics in Sumter, South Carolina, and Noveon Magnetics in San Marcos, Texas. Magnequench supplies most of the bonded-magnet powder in the world. Samarium-cobalt goes into downhole tools, aerospace actuators, and travelling-wave tubes, ferrite into loudspeakers, holding magnets, and low-cost motors, and AlNiCo into guitar pickups, meters, and sensors. Niron Magnetics is the most credible attempt at an iron-nitride magnet with no rare earths at all, aiming between ferrite and NdFeB on energy product.

## Economic profile
Ferrite is most magnets by count and NdFeB is nearly all of them by value, and the NdFeB price is mostly a rare-earth price passed through: a sintered magnet is roughly 30% neodymium and praseodymium by weight, so it tracks NdPr oxide, which ran near $100–135/kg through mid-2026 after a volatile year. Heavy rare earths are the sharper problem, with dysprosium oxide around $210–220/kg and terbium oxide near $800–970/kg over the same period. China holds roughly 90% of sintered NdFeB output and close to 99% of heavy rare-earth separation capacity, and the critical-minerals sheet works through that chain properly. The policy state as of 9 August 2026: China's April 2025 licensing regime is in force and covers dysprosium- and terbium-bearing NdFeB, so shipments of high-temperature grades need an export licence, while MOFCOM Announcements 61 and 62 from October 2025, which added a 0.1% de minimis re-export rule and a broader technology-transfer definition, were suspended on 7 November 2025 until 10 November 2026 unless extended. Two engineering responses matter commercially. Grain-boundary diffusion, which pushes dysprosium or terbium in only along the grain boundaries where it does the work, cuts heavy rare-earth content by 50–80% for the same coercivity and is now standard on automotive grades. Designing the cooling so an SH grade works where a UH grade was specified saves real money. If you are building a business on magnets, assume price volatility rather than a cost curve, and price the option of a magnet-free topology before you need it.

## Videos

- https://www.youtube.com/watch?v=vXqOcZDNSfg — Rare Earth Magnets - HOW they're made (MP Materials, 5 minutes, 50k+ views)
- https://www.youtube.com/watch?v=qed4ynPYVIA — MAGNETS | How It's Made (Discovery UK, 5 minutes, 1m+ views)

## Further reading

[Rare Earth Permanent Magnets: Supply Chain Deep Dive Assessment (US Department of Energy)](https://www.osti.gov/servlets/purl/1871577) · [Most frequently asked questions about the coercivity of Nd-Fe-B permanent magnets (Science and Technology of Advanced Materials)](https://pmc.ncbi.nlm.nih.gov/articles/PMC8183520/)

File: sheets/engineering-materials/entries/030-soft-magnetic-materials.md
---
number: 30
name: Soft Magnetic Materials
part: 7
group: Magnetic materials
properties: [mag, elec]
strength: none
temperature: high
processing: [form, sint]
cost: low
---

## Description
Soft magnetic materials are the other half of every motor, transformer, inductor, and solenoid, and they are chosen for how little energy they waste rather than for what field they hold. The specification is core loss in watts per kilogram at a stated flux density and frequency, and it splits into two mechanisms. Hysteresis loss is the area of the B-H loop, paid once per cycle, so it scales with frequency. Eddy-current loss comes from the current the changing flux drives around inside the steel itself, and it scales with the square of both frequency and sheet thickness divided by resistivity, which is the whole reason cores are built from thin insulated laminations instead of solid blocks. A premium 0.35 mm non-oriented electrical steel runs roughly 2.3–3 W/kg at 1.5 T and 50 Hz, commodity grades closer to 4–5; grain-oriented steel, rolled and annealed so the easy magnetic axis lies along the strip, drops near 1 W/kg at a higher 1.7 T but only if the flux follows that one direction; and amorphous ribbon gets to about 0.2 W/kg. Adding 3–3.5% silicon roughly quintuples the steel's resistivity and cuts eddy loss, which is why electrical steel is silicon steel, and above about 3.5% the sheet gets too brittle to punch, which is why it stops there.

## Strengths and weaknesses
Electrical steel is remarkable value: a few dollars a kilogram for a material whose loss number directly sets a machine's efficiency, and it saturates at about 2.03 T, higher than almost anything else you could put in its place. The trade-offs are all about frequency. Eddy loss scales with thickness squared, so an EV traction motor running 800–1,200 Hz electrical frequency needs 0.20–0.25 mm laminations instead of 0.35, and the thinner material costs more per kilogram, punches worse, and stacks with more insulation and less iron in the same axial length. Amorphous ribbon cuts loss by about 70% against grain-oriented steel, but it is 25 µm thick, brittle, saturates at only 1.56 T, and cannot be punched, so it gets wound rather than stamped and the core has to be bigger. Ferrites solve the high-frequency problem by being electrical insulators, which makes eddy loss essentially disappear, and they pay for it with a saturation flux density of only 0.4–0.5 T and a Curie temperature of 150–250 °C. Cobalt-iron saturates highest of all at about 2.35 T and costs $100–300/kg, which confines it to aerospace generators and a few very-high-power-density motors.

## When to use
At 50 or 60 Hz in a rotating machine, use non-oriented electrical steel and pick the grade by comparing the extra cost per kilogram against the loss you save over the machine's duty cycle; for a motor that runs continuously, a better grade usually pays back, and for one that runs a few hours a week it usually does not. Use grain-oriented steel only where flux stays in one direction, which means transformers and wound cores, since its advantage disappears in a stator where flux rotates. Above roughly 1 kHz, go thinner before you go exotic: 0.20–0.25 mm silicon steel handles most traction-motor work. Above about 20 kHz, switch material class entirely to MnZn ferrite for power conversion up to a few megahertz, NiZn ferrite above that, and nanocrystalline cores where you need very low loss and high permeability in the 20–100 kHz range that fast chargers and solid-state transformers live in. Use soft magnetic composite, insulated iron powder pressed to shape, when the flux path is genuinely three-dimensional, as in an axial-flux motor or a claw-pole alternator, and accept permeability of a few hundred instead of several thousand. And check the boring alternative first: in many machines you cut total loss more cheaply by adding copper and dropping current density than by upgrading the iron.

## Key numbers
Premium 0.35 mm non-oriented electrical steel roughly 2.3–3 W/kg at 1.5 T and 50 Hz, commodity grades 4–5 · grain-oriented near 1 W/kg at 1.7 T, amorphous ribbon about 0.2 W/kg · eddy loss scaling with thickness squared, so 0.20–0.25 mm laminations for 800–1,200 Hz traction motors · saturation 2.03 T for silicon steel, 2.35 T for cobalt-iron, 1.56 T for amorphous, 0.4–0.5 T for MnZn ferrite · 3–3.5% silicon, above which the sheet is too brittle to punch · electrical steel a few dollars per kilogram, cobalt-iron $100–300/kg.

## How it fails
Soft magnetic parts rarely break; they quietly stop meeting their loss number. The most common mechanism is cut-edge damage: punching leaves plastic strain and residual stress in a band along every edge, and that stress pins domain walls and raises loss locally. On a wide transformer lamination it barely registers, but on a narrow stator tooth the damaged band is a large fraction of the tooth width, which is why a built motor's iron loss often measures 1.5–2 times the Epstein-strip datasheet value. Stress-relief annealing recovers most of it, and welding or bonding the stack afterwards puts some of it straight back. The second mechanism is an interlaminar short: a burr from a worn punch or a weld bead down the outside of the stack bridges laminations, so eddy currents circulate through the full stack thickness instead of one sheet, and the result is a local hot spot that cooks the insulation around it. Ferrites fail thermally, because permeability and saturation both fall as the core approaches its Curie temperature, so a converter that works cold can drive its core into saturation as it self-heats, at which point current spikes and the heating accelerates. Ferrite is also a brittle ceramic, so an overtightened clamp or a thermal shock cracks a core, and a crack acts as an unintended air gap that changes the inductance the circuit was designed around.

## Examples
Nippon Steel, JFE, POSCO, Baosteel, ThyssenKrupp, voestalpine, Cleveland-Cliffs, and Tata Steel's Cogent unit supply most of the world's electrical steel, and thin high-grade non-oriented strip for EV traction motors has been the tight product in that market. JFE's Super Core reaches 6.5% silicon by chemical vapor deposition of silicon into the finished strip, which gets around the punchability limit at a price. Metglas, part of Proterial, and Advanced Technology and Materials in China make the amorphous ribbon behind low-loss distribution transformers, which have been deployed at scale in India and China where no-load loss is regulated tightly. Vacuumschmelze's Vitroperm and Proterial's Finemet are the standard nanocrystalline cores for common-mode chokes and high-frequency transformers. TDK, Ferroxcube, Fair-Rite, Magnetics, and DMEGC cover the ferrite market. Carpenter's Hiperco 50 and Vacuumschmelze's Vacoflux are the cobalt-iron grades used in aircraft generators and high-specific-power motors. Höganäs supplies most of the powder behind soft magnetic composite cores.

## Economic profile
Electrical steel is a commodity steel product with a specialty tail: ordinary non-oriented grades trade at a modest premium over sheet steel, while thin high-silicon grades and grain-oriented strip command several times that, and the capacity for the thin grades is concentrated in a handful of mills because the rolling and annealing lines are specialized and slow to build. That concentration became the real constraint on EV motor production through the middle of the decade, and it is a capacity story rather than a raw-material story, which means it resolves with capital and time rather than with geology. Ferrite and amorphous are separate businesses with their own dynamics: ferrite is cheap and Chinese-dominated with margin in the specialty grades, and amorphous ribbon has a narrow producer base because casting a 25 µm metallic glass at production speed is genuinely hard. Cobalt-iron carries cobalt price exposure and stays a specialty item. The pattern worth noticing is that this whole family competes against copper and against switching frequency: a designer can spend money on better iron, on more copper, or on faster semiconductors that let the magnetics shrink, and wide-bandgap devices have been steadily pushing that choice toward the third option, which favors ferrite and nanocrystalline over steel.

## Videos

- https://www.youtube.com/watch?v=0NRSC_lfi2c — What is Eddy Current Loss & Hysteresis Loss | Simple Tutorial (Electrical lectures, 4 minutes, 50k+ views)
- https://www.youtube.com/watch?v=hW1ew73Dnoo — Stator laminations = more power! (but why?) (Stephan_RC, 2 minutes, 10k+ views)
- https://www.youtube.com/watch?v=Q95Vwk3kZok — How to Identify an Unknown Ferrite Core (Fair-Rite®, 15 minutes, 50k+ views)

## Further reading

[Soft magnetic materials for a sustainable and electrified world (Sandia National Laboratories)](https://www.osti.gov/servlets/purl/1485850)

File: sheets/engineering-materials/entries/031-thermal-management-materials.md
---
number: 31
name: Thermal Management Materials
part: 7
group: Thermal and optical materials
properties: [therm, elec]
strength: none
temperature: high
processing: [sint, form, mold]
cost: high
---

## Description
These are the materials specified to move heat from a die to the air, and the ladder of thermal conductivity runs further than most people expect: silicone gap pads at 1–6 W/m·K, thermal grease at 3–8, alumina at 25–30, aluminum nitride at 170–200, aluminum at 200, copper at 400, and pyrolytic graphite sheet at roughly 1,500 in plane. What the ladder hides is that the bottleneck is almost never the heat sink. Two machined surfaces pressed together touch on about 1–2% of their apparent area, and the rest is air at 0.026 W/m·K, so the interface material's job is displacing air rather than conducting well in absolute terms. The arithmetic is worth doing once: thermal resistance is thickness divided by conductivity and area, so a 50 µm bond line of 3 W/m·K grease over one square centimeter is 0.17 K/W, while three millimeters of copper over the same area is 0.075 K/W. The 50 µm of paste costs more than the 3 mm of metal. The second constraint is thermal expansion, because a power module stacks silicon at 2.6 ppm/K onto a ceramic at 4.5–7 onto a baseplate, and if that baseplate is copper at 17 ppm/K every power cycle works the solder joint between them.

## Strengths and weaknesses
The engineered members of this family solve the expansion problem without giving up much conductivity. Aluminum-silicon-carbide and copper-tungsten baseplates land at 7–9 ppm/K with 170–200 W/m·K, close enough to the ceramic above them that the joint survives the cycling that kills a copper baseplate. Aluminum nitride puts 170–200 W/m·K directly under a chip while staying an electrical insulator, which is a combination almost nothing else offers. Pyrolytic graphite sheet spreads heat sideways better than copper at a fifth the weight. The weaknesses are specific rather than general. Graphite sheet is roughly a hundred times worse through its thickness than in plane, so it spreads and does not conduct, and it is electrically conductive, so a flake in the wrong place is a short. Aluminum nitride is a ceramic and cracks; it also hydrolyzes if stored or cleaned wet. Beryllium oxide reaches 250–300 W/m·K and has been designed out almost everywhere, because machining or breaking it produces dust that causes chronic beryllium disease, and no thermal gain justifies that handling regime. And the interface materials themselves are the least stable thing in the stack: greases and pads degrade in service in ways their datasheet conductivity says nothing about.

## When to use
Start by finding out whether your problem is spreading, conducting, or interfacing, because the answers are different materials. If a small die is dumping heat into a large sink, the problem is spreading, and copper, vapor chambers, or graphite sheet fix it. If the stack is already short and metallic, the problem is the interface, and the lever is a thinner bond line rather than a higher-conductivity paste. If the part fails after thousands of power cycles rather than at first power-up, the problem is expansion mismatch, and you want a CTE-matched baseplate and probably sintered silver instead of solder for die attach. Use a gap pad or a dispensed gap filler only where the gap actually varies, as it does between cells and a cooling plate in a battery pack, and accept that a 1–3 W/m·K pad over a millimeter is a large resistance you are choosing to pay for tolerance. Use phase-change pads in place of grease where power cycling is severe, since they stay solid until roughly 45–55 °C and so do not get squeezed out. If none of this is enough, the honest answer is usually active cooling or a bigger die rather than an exotic material, because you run out of conductivity ladder well before you run out of heat.

## Key numbers
Gap pads 1–6 W/m·K, grease 3–8, alumina 25–30, aluminum nitride and AlSiC 170–200, aluminum 200, copper 400, pyrolytic graphite sheet about 1,500 in plane · air in an unfilled gap at 0.026 W/m·K, with bare surfaces touching on 1–2% of apparent area · a 50 µm grease line at 0.17 K/W per cm², against 0.075 K/W for 3 mm of copper · CTE 2.6 ppm/K for silicon, 4.5–7 for the ceramics, 7–9 for AlSiC and copper-tungsten, 17 for copper · phase-change pads softening at roughly 45–55 °C · sintered silver die attach around 200 W/m·K against 50–60 for solder.

## How it fails
Thermal materials fail by getting slowly worse, which is why the symptom is a machine that throttles or trips months after it passed its acceptance test. Grease fails two ways at once. Pump-out is mechanical: the die and the heat sink expand at different rates every power cycle, the bond line breathes, and the grease is progressively worked out to the edges until air fills the middle. Dry-out is chemical: the oil that carries the filler evaporates or bleeds into the surrounding material, and what remains is a dry powder with much worse contact. Either way junction temperature climbs a few degrees per thousand cycles until the protection circuit notices. The other mechanism lives one layer down, in the solder or sinter joint under the die. Expansion mismatch strains that joint on every cycle, cracks start at the corners where the strain is largest and grow inward, the conducting area shrinks, the local temperature rises, and the rise accelerates the cracking, which is why power modules are rated in cycles to failure at a stated junction-temperature swing rather than in hours. Ceramic substrates add a third: repeated cycling delaminates the copper from the ceramic at the edges of a direct-bonded copper pattern, and the ceramic itself can crack under the peeled copper.

## Examples
Honeywell's PTM7950 phase-change film, Shin-Etsu and Dowsil greases, Henkel's Bergquist Gap Pad line, Parker Chomerics, and DuPont's Laird materials cover most of the interface market, with dispensed gap fillers for EV battery packs from Henkel, Dow, H.B. Fuller, and Elkem now the largest volume application by mass. Panasonic's PGS is the pyrolytic graphite sheet inside most phones and thin laptops. Kyocera, Denka, and Maruwa make aluminum nitride substrates, and Rogers' curamik and Ferrotec supply direct-bonded copper on alumina and AlN. CPS Technologies makes AlSiC baseplates, and Plansee and Mi-Tech supply copper-tungsten and copper-molybdenum. Heraeus and MacDermid Alpha sell the silver sintering pastes that have been replacing solder for silicon carbide power devices running 175–200 °C junctions. Element Six supplies CVD diamond heat spreaders for RF power amplifiers, which is the top of the ladder at roughly 1,500–2,000 W/m·K and a price that keeps it in defense and telecom.

## Economic profile
Interface materials are a formulated-chemistry business rather than a materials business: the conductivity comes from alumina, boron nitride, or aluminum filler that costs very little, and the value is in loading that filler high enough to conduct while keeping the paste dispensable and stable for ten years. Prices run from a few tens of dollars a kilogram for commodity gap filler to several hundred for phase-change films and sintering pastes, and EV battery packs consume gap filler by the kilogram, which has commoditized the low end fast. The substrate and baseplate side behaves like technical ceramics, with aluminum nitride riding power-electronics volume down a real cost curve and copper-tungsten staying expensive because tungsten powder metallurgy is expensive. The structural shift worth tracking is the move from soldered silicon modules to sintered silver on silicon carbide, which raises junction temperature, makes the expansion mismatch worse, and pulls demand toward CTE-matched substrates and higher-grade interface materials at the same time. If you are selling into this market, the moat is qualification data: nobody designs in a new interface material on its conductivity number, they design it in after thousands of power cycles on their own stack, and that testing takes a year.

## Videos

- https://www.youtube.com/watch?v=Zd0EdcWwaZg — Thermal Resistance and Heat Transfer in PCB Design (Altium Academy, 12 minutes, 10k+ views)
- https://www.youtube.com/watch?v=5mhPRpdjf6M — What happens if you use the WRONG amount of thermal paste? (mryeester, 4 minutes, 1m+ views)
- https://www.youtube.com/watch?v=qO0gK2p8wUg — does thermal paste ACTUALLY expire? (mryeester, 10 minutes, 100k+ views)

## Further reading

[A Survey of Thermal Interface Materials (Sandia National Laboratories)](https://www.osti.gov/servlets/purl/2430704) · [Fillers and methods to improve the effective (out-plane) thermal conductivity of polymeric thermal interface materials - A review (Heliyon)](https://pmc.ncbi.nlm.nih.gov/articles/PMC10862693/)

File: sheets/engineering-materials/entries/032-optical-materials.md
---
number: 32
name: Optical Materials
part: 7
group: Thermal and optical materials
properties: [opt, therm]
strength: none
temperature: vhigh
processing: [mach, form, mold]
cost: vhigh
---

## Description
This is the one class on the sheet where nobody asks about strength. An optical material is specified by three things: refractive index, usually quoted as n_d at the 587.6 nm helium line; Abbe number, which measures how much that index changes across the spectrum, with high numbers meaning low dispersion; and the wavelength band it actually transmits. N-BK7, the default visible glass, sits at n_d 1.5168 and Abbe 64, and a dense flint like N-SF11 at 1.7847 and Abbe 26. Those two numbers are what makes an achromat work: the focal error a lens introduces from dispersion is proportional to its optical power divided by its Abbe number, so cementing a positive crown element to a negative flint element cancels the color error at two wavelengths while leaving net positive power. Outside the visible the material list changes completely, because ordinary glass stops transmitting past about 2.5 µm: fused silica covers 185 nm to 2.1 µm, sapphire 0.17–5.5 µm, zinc selenide 0.6–16 µm, and germanium 2–14 µm at a refractive index of 4.0, which reflects roughly 36% at every uncoated surface and makes anti-reflection coating mandatory rather than optional. Everything here gets ground and polished, or molded when the tolerance allows; the technical-glass entry covers the underlying glass families and why they behave as they do.

## Strengths and weaknesses
The value of this class is that its properties are specified to four or five decimal places and hold there. Optical glass is delivered to a melt-specific index tolerance, and the low-expansion glass-ceramics, Schott's Zerodur and Corning's ULE, hold near 0 ± 0.02 ppm/K over 0–50 °C, against about 7 for N-BK7, which is what makes a segmented telescope mirror hold its figure while the dome cools overnight. The costs are the obvious kind and one less obvious. Blanks run from roughly $200/kg for common optical glass to several thousand for infrared crystals, and germanium in particular is expensive and supply-exposed. Coating is a separate cost line and frequently exceeds the substrate, especially for ion-beam-sputtered laser mirrors and broadband infrared anti-reflection stacks. The less obvious cost is that many of these materials are physically delicate: calcium fluoride has an 18.9 ppm/K expansion coefficient and cracks from thermal shock, zinc selenide is soft enough to scratch during ordinary cleaning, and the fluorides and halides fog in humidity. Polymer optics invert the whole trade, moldable in a minute at pennies each, but limited to roughly 80–120 °C with eight to ten times the expansion of glass and a temperature coefficient of index near -100 ppm/K against about +3 for glass, so a plastic lens visibly defocuses as it warms.

## When to use
If the application is visible-band and volume is low, start with N-BK7 or fused silica, and only reach for an exotic glass when the design needs a specific index-Abbe pair that nothing cheap provides. Use fused silica rather than N-BK7 when the wavelength goes below about 350 nm, when laser fluence is high, or when radiation is present. Go to the infrared crystals only when the band demands it, and pick by wavelength and thermal environment together: germanium for 8–14 µm thermal imaging if the optic stays cool, zinc selenide for CO2 laser work at 10.6 µm, sapphire when the window also has to survive sand, rain, or pressure. If the requirement is dimensional stability rather than transmission, as with a telescope mirror or a metrology frame, Zerodur or ULE is what you are buying, and the price is per piece rather than per kilogram. Use molded polymer optics whenever the volume is over roughly 100,000 units, the temperature stays moderate, and you can compensate the thermal defocus in the design, which is why every phone camera is plastic. And if the system can work in reflection, consider a diamond-turned aluminum or nickel-plated mirror instead: it has no chromatic aberration at all and is far cheaper to make in odd shapes, at the cost of more scattered light and more thermal sensitivity.

## Key numbers
N-BK7 at n_d 1.5168 and Abbe 64, N-SF11 at 1.7847 and Abbe 26 · fused silica transmitting 185 nm to 2.1 µm, sapphire 0.17–5.5 µm, germanium 2–14 µm, zinc selenide 0.6–16 µm · germanium at n = 4.0, reflecting about 36% per uncoated surface · Zerodur and ULE near 0 ± 0.02 ppm/K over 0–50 °C, against about 7 for N-BK7 · polymer optics at 80–120 °C service, eight to ten times glass expansion, and dn/dT near -100 ppm/K against about +3 for glass · blanks from roughly $200/kg to several thousand.

## How it fails
Optical materials mostly fail by losing transmission rather than by breaking, and the failures are wavelength-specific. Germanium runs away thermally: its absorption rises steeply with temperature above roughly 50–70 °C as free carriers appear, the absorbed light heats it further, absorption rises again, and a germanium window in a hot housing or a strong beam goes hazy and then opaque without any mechanical damage. Coated optics in laser service fail at the coating rather than the substrate, where an absorbing defect or a fingerprint takes up energy locally and ablates the stack above a fluence threshold, which is why damage threshold is a coating and cleanliness specification and why it degrades in a dirty lab. The soft and hygroscopic materials fail environmentally: calcium fluoride and the halides fog or etch in humid air, and zinc selenide picks up scratches from routine cleaning that scatter light into the image. Fused silica in deep-ultraviolet service solarizes, meaning UV photons create color centers that raise absorption over hundreds of hours of exposure. Polymer optics drift instead, absorbing water and creeping until the focus has moved, which shows up as a slow loss of image quality rather than as a fault.

## Examples
Schott, Ohara, Hoya, and CDGM supply most optical glass, with Heraeus and Corning covering synthetic fused silica and Corning's ULE and Schott's Zerodur splitting the low-expansion mirror-blank market. ESO's Extremely Large Telescope uses 798 hexagonal Zerodur segments about 1.4 m across for its primary mirror, polished by Safran Reosc, which is the clearest demonstration of what near-zero expansion is for. LIGO's test masses are ultra-low-loss fused silica. Umicore is the main supplier of germanium optics and blanks, and Coherent, formerly II-VI, grows most of the world's CVD zinc selenide and zinc sulfide. Sapphire windows and domes come from Kyocera, Rubicon, and Monocrystal. Zeon's Zeonex and Mitsubishi Gas Chemical's polymers are the cyclo-olefin optical plastics behind molded camera and sensor lenses. Thorlabs, Edmund Optics, and Newport are the catalog channel where most engineers actually buy this material, and Zygo makes the interferometers everyone measures it with.

## Economic profile
Cost here splits into three independent lines, and people underestimate two of them. The blank is the smallest: common optical glass in the low hundreds of dollars per kilogram, infrared crystals in the thousands. Grinding and polishing is a labor-and-time business priced by surface figure and finish, and it scales badly, since a quarter-wave surface and a twentieth-wave surface differ by an order of magnitude in cost on the same substrate. Coating is the third, often exceeding the substrate for laser mirrors and broadband infrared stacks, and it also carries the lead time. The one genuine cost curve is molding: a precision glass-molded or injection-molded polymer asphere costs a few dollars or a few cents at volume against hundreds for a polished glass asphere, which is why consumer optics moved to molding and scientific optics did not. On supply, germanium is the pressure point, since China produces roughly 60% of it and has restricted exports since 2023, pushing prices up several times over and sending thermal-imaging designers toward chalcogenide glasses and silicon; the critical-minerals sheet covers that chain in detail. If you are building an optics business, the durable asset is polishing and metrology capability rather than material access, because glass is purchasable and figure is not.

## Videos

- https://www.youtube.com/watch?v=eZx-dUtl5Pw — How to make Very Flat Optical Surfaces on Glass (Huygens Optics, 13 minutes, 1m+ views)
- https://www.youtube.com/watch?v=rJ8U5kwCZDk — Thorlabs Optical Lens Production (Thorlabs, 4 minutes, 50k+ views)
- https://www.youtube.com/watch?v=nVp5kH1uxGM — The Importance of Abbe Value or Number in Lens Materials (Laramy-K Optical, 14 minutes, 10k+ views)

## Further reading

[TIE-29 Refractive Index and Dispersion (Schott)](https://media.schott.com/api/public/content/aaa572afd854434fb7b3faa4bc46103f?v=c0f4fa52) · [A Review of the Precision Glass Molding of Chalcogenide Glass (ChG) for Infrared Optics (Micromachines)](https://pmc.ncbi.nlm.nih.gov/articles/PMC6082271/)
