Repository: lpolovets/reference

File: sheets/engineering-materials/entries/009-titanium-alloys.md
---
number: 9
name: Titanium Alloys
part: 2
group: Light alloys
properties: [light, strong, corr, heat]
strength: high
temperature: high
processing: [form, mach, am]
cost: med
---

## Description
Titanium buys two things at once that no other metal offers together: about 215 kN·m/kg of specific strength and near-immunity to seawater, chlorides, and body fluids. Ti-6Al-4V, also called Grade 5, is roughly half of all titanium used, and it runs about 950 MPa at 4.43 g/cm³ with a modulus of 114 GPa, which is again about 26 GPa per g/cm³, so it is no stiffer per kilogram than aluminum or steel. The commercially pure grades 1 through 4 give up strength for formability and the best corrosion resistance in the family; the near-alpha engine alloys such as Ti-6242 push continuous service to 500–600 °C; the beta alloys such as Ti-5553 harden through thick sections for landing gear. Corrosion resistance comes from a titanium dioxide film that is stable in oxidizing conditions, which is why titanium shrugs off hot seawater and wet chlorine but is attacked by hydrofluoric acid and hot concentrated reducing acids. Everything about its cost traces back to the Kroll process, an unchanged 1940s batch reduction that turns titanium tetrachloride into sponge with magnesium over days per cycle.

## Strengths and weaknesses
On a properties basis titanium is close to ideal for structure that gets wet or hot: strong for its weight, non-magnetic, tough, fatigue-tolerant, biocompatible enough to bond to bone, and usable to about 400 °C in the workhorse alloy. The problem is that everything downstream of the sponge is expensive. Sponge runs $8–12/kg, mill bar $30–70/kg, and a finished aerospace part far above that, because titanium conducts heat at only about 7 W/m·K, roughly a seventh of carbon steel, so the heat from cutting stays in the tool rather than leaving in the chip and cutting speeds run about a fifth of steel's. Buy-to-fly ratios of 5–20:1 on machined structure mean most of the billet becomes chips. It also reacts with oxygen and nitrogen when hot, so melting is done under vacuum, welding needs full inert shielding front and back, and heating in air leaves a brittle oxygen-enriched surface layer. It galls against itself, it burns in oxygen-enriched atmospheres, and its low modulus means more springback in forming and more deflection under load than a steel part of the same section.

## When to use
Specify titanium when a specific constraint makes cheaper metals fail, not because it is a premium material. The three that justify it are seawater or chloride service where stainless pits, temperatures between roughly 200 °C and 500 °C where aluminum is finished and steel is too heavy, and implants where nothing else has the biological record. If corrosion is the driver and strength is not, use commercially pure Grade 2 rather than Grade 5, because it is cheaper, more formable, and more corrosion-resistant. If strength and weight are the driver, use Ti-6Al-4V and design for the machining cost from the start, since a shape that would be trivial in aluminum can double the part price here. Do not use titanium in high-pressure oxygen service or where a rub can happen against a rotating part, because it burns. And run the honest comparison first: stainless is a quarter the price and heavier, aluminum is cheaper and cooler, and a carbon-fiber laminate (026) beats titanium on specific strength by a factor of nearly two if the load path is directional and you can qualify the part.

## Key numbers
Ti-6Al-4V at about 950 MPa and 4.43 g/cm³, roughly 215 kN·m/kg · modulus 114 GPa, about 26 GPa per g/cm³, the same as steel and aluminum · thermal conductivity around 7 W/m·K, roughly a seventh of carbon steel's, so cutting speeds run about a fifth · Kroll sponge $8–12/kg and mill bar $30–70/kg · buy-to-fly ratios of 5–20:1 on machined aerospace structure, against roughly 1.5:1 for additive · continuous service to about 400 °C for Ti-6Al-4V and 500–600 °C for the near-alpha engine alloys · the Boeing 787 is roughly 15% titanium by weight.

## How it fails
The everyday failure is galling. Titanium slides against titanium by cold-welding rather than by rubbing, so threads seize and tear out and unlubricated sliding surfaces destroy themselves, which is why titanium fasteners are supplied with a solid-film lubricant or a dissimilar-metal nut. The failure that changed an industry is melt cleanliness. United 232 lost its tail engine and hydraulics in 1989 because a hard-alpha inclusion, a nitrogen-rich brittle particle left from melting, had seeded a fatigue crack in a Ti-6Al-4V fan disk, and modern triple-vacuum-arc-remelt practice, ultrasonic billet inspection, and full melt traceability exist because of that class of defect. Two surface mechanisms account for most of the rest: heating titanium in air above roughly 600 °C grows an oxygen-enriched alpha case that is brittle, cracks under load, and has to be chemically milled off after forging or heat treatment, and hydrogen picked up from pickling or cathodic protection precipitates hydrides that turn a ductile part brittle with no dimensional change. Above roughly 250–300 °C, chloride residue from a fingerprint or a cleaning agent can drive hot-salt stress-corrosion cracking. And titanium burns: a compressor rub or a chip pile can ignite, and it keeps burning in its own oxide, which is why engine designers restrict where titanium is allowed and why high-pressure oxygen systems exclude it entirely.

## Examples
The Boeing 787 is about 15% titanium by weight, mostly in fittings that had to be compatible with the carbon-fiber structure around them, since carbon and aluminum corrode each other and titanium and carbon do not. Jet engine fan blades, compressor discs, and blades are titanium up to the temperature where nickel takes over. Ti-6Al-4V ELI is the standard for hip stems, knee components, spinal cages, and dental implants, and electron-beam and laser powder-bed printing of acetabular cups was the first serious production use of metal additive manufacturing. Titanium heat exchangers and piping run desalination plants and chemical service that would destroy stainless. Consumer use is small but visible, including Apple's Grade 5 iPhone frames. The supply base is short: VSMPO-AVISMA in Russia, TIMET and ATI in the US, Osaka Titanium and Toho Titanium in Japan, and Baoti in China, with IperionX among the startups trying to build a scrap-fed alternative to Kroll.

## Economic profile
Titanium's price is a process problem, not a scarcity problem. The element is the ninth most abundant in the crust, but the Kroll process is a batch reduction that takes days, consumes magnesium and chlorine in a closed loop, and produces a sponge that then needs double or triple vacuum-arc remelting before it becomes a billet. Nobody has commercialized a continuous replacement despite decades of attempts, so the cost floor has barely moved. Two things have changed the economics at the margin. Additive manufacturing matters more for titanium than for any other metal, because when buy-to-fly goes from 10:1 to near 1.5:1 the material cost of a part falls by most of an order of magnitude, and titanium is expensive enough that the slow, costly printing process still wins. And sourcing has become a geopolitical question since 2022, because VSMPO-AVISMA was the single largest supplier of aerospace-grade product to Western airframers, which has pushed both requalification of alternative mills and investment in scrap-based routes. If you are assessing a titanium business, ask whether the value is in metal production, in the qualification package for a specific part family, or in near-net-shape processing, because the last two are where the margin has actually been.

## Videos

- https://www.youtube.com/watch?v=2Sc1DknXD0Y — How Is Titanium Made? (History of Simple Things, 9 minutes, 1m+ views)
- https://www.youtube.com/watch?v=2Sc1DknXD0Y — How Is Titanium Made? (History of Simple Things, 9 minutes, 1m+ views)
- https://www.youtube.com/watch?v=6lbg6JEnugs — The Problem With Titanium (Simple Things - Surprising Histories, 5 minutes, 50k+ views)

## Further reading

[Titanium and its Alloys, Part II Course C9 notes (University of Cambridge)](https://www.phase-trans.msm.cam.ac.uk/2000/C9/lecture3.pdf) · [Bandwidth Study on Energy Use and Potential Energy Savings Opportunities in U.S. Titanium Manufacturing (US Department of Energy)](https://www.energy.gov/sites/prod/files/2017/12/f46/Titanium_bandwidth_study_2017.pdf)

File: sheets/engineering-materials/entries/016-high-performance-thermoplastics.md
---
number: 16
name: High-Performance Thermoplastics
part: 3
group: High-performance plastics
properties: [heat, corr, wear]
strength: med
temperature: high
processing: [mold, mach, am]
cost: high
---

## Description
These are the plastics that still work above 200 °C, and they cost 20 to 50 times what a commodity resin does. The chemistry behind them is aromatic rings and stiff linkages in the backbone (ketone, sulfide, imide, sulfone) instead of the flexible aliphatic chains of nylon and polyethylene, which raises the glass transition and makes the polymer hard to burn and hard to dissolve. PEEK is the reference point: glass transition 143 °C, melting point 343 °C, roughly 250 °C continuous in air, tensile near 95–100 MPa at 1.30 g/cm³, and $70–110/kg. The two members people forget are the interesting ones commercially, because PPS at $12–20/kg and PEI at $25–40/kg solve most of the same problems for a quarter of the money. All of them need melt processing at 350–400 °C with tools held at 180–200 °C, which is the real barrier: the resin is expensive, but the capital equipment is what stops a shop from quoting the job.

## Strengths and weaknesses
You get continuous service at 200–250 °C, resistance to almost every solvent and to steam and radiation, inherent flame retardancy with low smoke, low outgassing for vacuum and semiconductor work, and wear behavior good enough to run unlubricated bearings when filled with carbon and PTFE. Specific strength is respectable rather than remarkable at about 75 kN·m/kg for unfilled PEEK, which is 50% better than mild steel and a fifth of a carbon laminate. The honest weakness is that the metal-replacement case is usually not about mass: you buy these to delete a corrosion problem, a lubricant, a coating, or a machining step, and mass savings are a bonus rather than the argument. Cost is the obvious limit, and processing is the quiet one, since 400 °C barrels, hot runners rated for it, and corrosion-resistant hardened tool steel against abrasive glass-filled melt all have to be in place before the first shot.

## When to use
Go here when continuous service passes about 150 °C, or when the chemistry rules out everything cheaper, and then work down the price ladder rather than starting at PEEK. If the part is under the hood and needs 200 °C with chemical resistance and cheap glass-filled molding, use PPS. If it needs 170–180 °C, transparency, and an aircraft-interior flame, smoke, and toxicity rating, use PEI. If it needs steam sterilization cycle after cycle, use PPSU. Use PEEK when you need 250 °C, hydrolysis resistance, radiation tolerance, or implant-grade material, and use PAI only when nothing else reaches. Drop back to a glass-filled nylon or PBT (015) if the real temperature turns out to be 130 °C, and compare against aluminum honestly: an anodized aluminum bracket is usually cheaper unless the environment is eating it.

## Key numbers
PEEK glass transition 143 °C, melting 343 °C, roughly 250 °C continuous, $70–110/kg · PPS $12–20/kg at 200–220 °C continuous · PEI glass transition 217 °C, $25–40/kg · PEEK tensile 95–100 MPa at 1.30 g/cm³, near 75 kN·m/kg · melt processing at 350–400 °C with tools at 180–200 °C · 20–50 times commodity resin price.

## How it fails
Almost never by running out of strength, and usually by one of three mechanisms. The first is a misread temperature rating: PEEK's 250 °C number is thermal-oxidative stability, and its glass transition is 143 °C, so modulus drops by roughly half between about 140 and 170 °C, and a bracket sized on the room-temperature datasheet sags at a temperature the datasheet appears to allow. The second is crystallinity, which the mold sets rather than the resin: a semicrystalline part shot into a cold tool comes out partly amorphous, then crystallizes slowly in service, shrinking and going brittle months later. The third is environmental stress cracking in the amorphous members, since PEI and the sulfones have no crystalline phase to resist solvent ingress, so a stressed part crazes in chlorinated solvents, some hydraulic fluids, and a surprising number of cleaning agents. Watch for parts that changed dimension after a heat cycle, and for brittle fracture in a resin that was ductile when it shipped.

## Examples
PEEK in spinal fusion cages and trauma implants (Invibio's PEEK-OPTIMA), semiconductor wafer carriers and test sockets, downhole seals and back-up rings, aircraft brackets and clips, and unlubricated bushings in carbon and PTFE filled grades. PPS in automotive thermostat housings, water-pump impellers, EGR and fuel-system parts, and electrical connectors, sold as Ryton and Fortron. PEI as Ultem in aircraft interior panels, sterilizable medical trays, and high-temperature electrical insulation. PPSU as Radel in surgical instrument cases and baby bottles, PAI as Torlon where 275 °C is required, and LCP in fine-pitch connectors and antenna film. Suppliers are Victrex, Solvay's specialty-polymer business (now Syensqo), Evonik, SABIC, Celanese, Toray, DIC, and a growing set of Chinese PEEK producers.

## Economic profile
The economics are set by qualification rather than by chemistry. PEEK was a near-monopoly for Victrex for decades, and while the base patents are long expired and Chinese producers have entered, the price has fallen much less than a commodity view would predict, because medical, aerospace, and semiconductor customers buy a qualified grade with a traceable history rather than a spec. That is why PEEK sits at $70–110/kg while PPS, which is a genuine automotive commodity bought on price, sits at $12–20. Growth has been strongest in the cheap end of the family, because electrification put a lot of PPS into inverters, pumps, and connectors, and in additive manufacturing, where high-temperature filaments and sintering powders opened a market for small, expensive parts that nobody would tool for. If you are pricing a business here, look at whether the value is in the polymer, the compound, or the qualification package, because the last one is where the margin holds.

## Videos

- https://www.youtube.com/watch?v=JEXZaU_KPE4 — What is PEEK? (Victrex, 4 minutes, 50k+ views)
- https://www.youtube.com/watch?v=ayFgNfzzMv8 — How PEEK Changed Engineering Forever (Vision Miner, 7 minutes, 100k+ views)
- https://www.youtube.com/watch?v=3O_Msr3ottw — Polyphenylene Sulfide (PPS) Plastic: Properties & Applications in 3D Printing (Vision Miner, 7 minutes, 10k+ views)

## Further reading

[Tracing the History of Polymeric Materials, Part 26: High-Performance Thermoplastics (Plastics Technology)](https://www.ptonline.com/articles/tracing-the-history-of-polymeric-materials-part-26-high-performance-thermoplastics) · [Polyaryletherketone Based Blends: A Review (Polymers)](https://pmc.ncbi.nlm.nih.gov/articles/PMC10575340/)

File: sheets/engineering-materials/entries/018-epoxy-and-thermoset-resins.md
---
number: 18
name: Epoxy and Thermoset Resins
part: 4
group: Thermoset resins
properties: [corr, elec, strong]
strength: low
temperature: mod
processing: [mold, layup, cast]
cost: low
---

## Description
Thermoset resins start as a liquid and end as one crosslinked molecule, which is what makes them useful and what makes them a one-way trip. Epoxy is the reference: a bisphenol-A-based resin plus an amine or anhydride hardener, curing with under 2% shrinkage, reaching a glass transition of 120–180 °C, and bonding to almost anything it wets. Unsaturated polyester is the cheap alternative at $2–3/kg against epoxy's $4–8, thinned with styrene that both crosslinks and evaporates, and it shrinks 6–8% on cure. Phenolic is the flame, smoke, and toxicity answer, because it chars instead of dripping. The property that separates all of them from a thermoplastic is that the network forms once: no remelting, no welding, no reshaping, and essentially no recycling except grinding it up as filler or burning it for the fiber. Cure schedule matters as much as chemistry, because the network vitrifies once the glass transition reaches the cure temperature and the reaction stops there.

## Strengths and weaknesses
Epoxy's strengths are adhesion, low cure shrinkage, dimensional stability, electrical insulation, and the fact that it can be processed as a liquid at room temperature, which is what makes composites, potting, and structural bonding possible at all. Tensile is 60–80 MPa with a modulus around 3 GPa, so as a bulk material it is unremarkable; the value is that it holds fibers, chips, and steel plates in position. The weaknesses: it is brittle in the unmodified state, it yellows and chalks in UV without a coating, amine hardeners are strong skin sensitizers and epoxy dermatitis is one of the more common occupational allergies in construction, and mixing is unforgiving because an off-ratio batch cures into something that looks right and is not. Thick sections have their own problem, since the cure is exothermic and self-accelerating, so a kilogram of resin in a cup can run to 200 °C and smoke while the same resin in a thin film cures gently.

## When to use
Choose epoxy when you need adhesion, low shrinkage, or a structural composite, and when you can pay for a controlled cure. Choose unsaturated polyester when the part is large, open-molded, and cost-driven (boats, tanks, tub and shower, sheet molding compound) and 6–8% shrinkage is tolerable. Choose vinyl ester as the middle ground when polyester's hydrolysis resistance is not enough, as in chemical tanks, pipe liners, and marine skin coats against osmotic blistering. Choose phenolic when a flame, smoke, and toxicity spec is driving, which in practice means aircraft interiors, plus friction materials and foundry binders. Go to a bismaleimide or cyanate ester above about 200 °C, and go to a thermoplastic matrix when you want to weld, reform, or recycle the part, or when out-time and freezer storage of prepreg are the schedule risk. The processes themselves (hand layup, resin transfer molding, prepreg and autoclave, pultrusion) are on the manufacturing-processes sheet.

## Key numbers
Epoxy $4–8/kg, vinyl ester $3–5, unsaturated polyester $2–3 · cure shrinkage under 2% for epoxy against 6–8% for polyester · glass transition 120–180 °C for structural epoxies, and roughly the cure temperature if you never post-cure · epoxy takes up 1–2% water, which drops wet glass transition by 20–30 °C · tensile 60–80 MPa at about 3 GPa modulus.

## How it fails
Under-cure is the most common failure and the hardest to see. An off-ratio mix, a cold shop, or a schedule that skipped the post-cure leaves an incompletely crosslinked network whose glass transition sits 30–50 °C below spec, and the part looks and feels finished. Then it fails by exceeding that glass transition in service, because modulus falls by one to two orders of magnitude within about 20 °C of it, so a bonded joint that holds at 20 °C lets go at 90 °C without anything breaking. Moisture makes this worse rather than causing its own failure: epoxy absorbs 1–2% water over months, the water plasticizes the network, and the wet glass transition drops another 20–30 °C, which is exactly why aerospace structures are designed to hot-wet allowables instead of dry ones. The fourth mode is microcracking from thermal cycling, since the resin shrinks far more than the fiber or the chip it is bonded to. Warning signs are a tacky or rubbery surface, a part that softens in hot water, and fine cracks along fiber directions.

## Examples
Epoxy in every fiber-reinforced structure from wind blades to aircraft primary structure, in FR-4 printed-circuit laminate, in the molding compound that encapsulates almost every plastic-packaged integrated circuit, in underfill and potting, in structural adhesives such as Loctite and Araldite, and in tank and pipe linings. Unsaturated polyester in boat hulls, bathware, cultured marble, gel coats, and sheet molding compound for automotive closures. Vinyl ester in chemical storage tanks, FRP pipe, and marine skin coats. Phenolic in aircraft interior sidewalls and overhead bins, brake pads, grinding wheel binders, and foundry sand binders, and originally as Bakelite. The resin producers are Olin, Westlake Epoxy, Kukdo, Aditya Birla, Huntsman, Hexion, and Swancor.

## Economic profile
Epoxy is a bisphenol-A and epichlorohydrin business, so its cost floor moves with those two, and its demand is dominated by wind energy, coatings, electronics laminate, and construction, which cycle differently from each other. Chinese capacity expansion has made basic liquid epoxy resin a commodity and pushed Western producers toward formulated systems, where the margin sits in the hardener package, the cure kinetics, and the qualification rather than in the resin. Two regulatory threads matter. Bisphenol A is under pressure in food contact, which affects can linings more than structures but keeps reformulation work going, and styrene emissions from open-mold polyester are regulated tightly enough that many shops moved to closed molding for compliance rather than for quality. The end-of-life problem is the durable one: a cured thermoset composite has essentially no scrap value, disposal costs money instead of returning it, and the retiring wind-blade fleet has made that a visible line item rather than a footnote.

## Videos

- https://www.youtube.com/watch?v=yc0goAWnyYo — Thermosets vs. Thermoplastics | Polymeric Materials Series (The Madison Group, 7 minutes, 10k+ views)
- https://www.youtube.com/watch?v=OvEelWUNYM0 — Epoxy 101: How to Avoid A Runaway Exothermic Reaction (System Three, 2 minutes, 10k+ views)
- https://www.youtube.com/watch?v=O_-rINqV3JY — Unsaturated polyester resin curing (Nouryon, 3 minutes, 10k+ views)

## Further reading

[Materials & Processes: Resin matrices for composites (CompositesWorld)](https://www.compositesworld.com/articles/the-matrix) · [Occupational exposure to epoxy resins (EU-OSHA)](https://oshwiki.osha.europa.eu/en/themes/occupational-exposure-epoxy-resins)

File: sheets/engineering-materials/entries/028-metal-and-ceramic-matrix-composites.md
---
number: 28
name: Metal and Ceramic Matrix Composites
part: 6
group: Metal and ceramic composites
properties: [heat, stiff, wear]
strength: high
temperature: ext
processing: [cast, sint, layup]
cost: vhigh
---

## Description
These are composites with a metal or a ceramic holding the reinforcement instead of a resin, and they exist because epoxy stops working around 180 °C. The important one is the ceramic matrix composite, usually silicon carbide fiber in a silicon carbide matrix, which lands at 2.7–3.1 g/cm³ against 8.2–8.9 for a nickel superalloy and holds 1,200–1,400 °C with far less cooling air. What makes it a composite rather than a brittle ceramic is a thin boron nitride interphase coated onto every fiber: when a crack reaches a fiber it runs sideways along that weak layer instead of straight through, so the matrix cracks in many places while the fibers bridge across and keep carrying load. The result is a stress-strain curve that bends over instead of snapping, which is why a CMC tolerates a bolt hole and a monolithic ceramic does not. Metal matrix composites work on a plainer principle: mix 30–70% by volume of silicon carbide particles into aluminum and the mixture inherits the ceramic's low thermal expansion while keeping most of the metal's conductivity, which gives a power-module baseplate a CTE of 7–9 ppm/K against silicon's 2.6 and copper's 17. Both families are shaped by fiber layup, infiltration, and casting rather than by machining, and the manufacturing-processes sheet covers those; the thing to carry away here is that densification is what you are paying for.

## Strengths and weaknesses
A CMC does the job of a cooled superalloy part at a third the weight and 150–250 °C hotter, and the cooling air it frees up goes back through the core, which is where the fuel-burn gain comes from. It also degrades progressively rather than shattering, so a cracked liner keeps flying. The weaknesses are all cost and chemistry. SiC fiber sells for several thousand dollars a kilogram against $15–30 for carbon, and densification takes days to weeks in a furnace, since chemical vapor infiltration works by diffusing gas into a preform that is closing itself off as it fills. Silicon carbide also does not survive combustion gas on its own: the protective silica scale reacts with high-pressure steam to form volatile Si(OH)4 and the surface recedes, so every hot-section CMC needs an environmental barrier coating, typically an ytterbium silicate, and the coating becomes a second thing that can fail. The design allowable is the proportional limit where matrix cracking starts, roughly 100–150 MPa, not the 250–400 MPa ultimate, so you are buying a fraction of the strength on the datasheet. Aluminum MMCs have a duller problem: the same silicon carbide particles that fix the expansion also chew up carbide tooling, so parts get ground or cut with polycrystalline diamond, and elongation drops to a few percent.

## When to use
Reach for a CMC when a static hot-section part is temperature-limited and the alternative is spending more compressor bleed air on cooling it: combustor liners, turbine shrouds, and nozzles. Rotating blades are still single-crystal superalloy, because the attachment stresses are tensile and concentrated and CMC design allowables are too low to carry them. If the temperature is under about 1,100 °C, a nickel superalloy is far cheaper and easier to attach, join, and repair. If the part sees high temperature but only compressive load and no thermal shock, a monolithic silicon carbide or silicon nitride does the same job for a tenth of the price. Oxide-oxide CMC, alumina fiber in an alumina matrix, is the sensible middle option below roughly 1,100 °C, because being an oxide already it needs no environmental barrier coating and costs substantially less than SiC/SiC. On the metal side, specify AlSiC when a power module's thermal cycling is cracking solder joints from expansion mismatch and copper is not an option; anywhere the requirement is just heat flow, plain copper is cheaper and conducts twice as well. For structural weight saving with no temperature requirement, use carbon fiber, which beats both of these on specific strength and costs far less.

## Key numbers
SiC/SiC at 2.7–3.1 g/cm³, roughly a third of a nickel superalloy's 8.2–8.9 · 1,200–1,400 °C with an environmental barrier coating, against 1,050–1,100 °C metal temperature for a cooled single-crystal blade · proportional limit 100–150 MPa sets the allowable, against a 250–400 MPa ultimate · SiC fiber at several thousand dollars per kilogram, versus $15–30 for standard-modulus carbon · chemical vapor infiltration measured in days to weeks per part · AlSiC baseplates at 7–9 ppm/K and 170–200 W/m·K, against silicon at 2.6 ppm/K and copper at 17.

## How it fails
A CMC does not break in one event; it goes permeable first. Once stress passes the proportional limit the matrix develops distributed cracks that the fibers hold together, and the part still carries its load, but oxygen and steam now have a path to the boron nitride interphase. The interphase oxidizes, the fiber bonds to the matrix, crack deflection stops, and the composite turns brittle at a stress it passed on the test stand, which is why cyclic hot-time matters more than peak stress in CMC life prediction. The other mechanism is surface loss: uncoated SiC in a combustor at 1,300 °C and 10–15 atm recedes on the order of a micron an hour as silica volatilizes into steam, so a spalled environmental barrier coating starts a clock that runs whether or not anything is loaded. Aluminum MMCs fail differently, by fatigue nucleating at particle clusters and at particle-matrix decohesion, so their fatigue strength is a smaller fraction of tensile strength than the unreinforced alloy's, and an AlSiC baseplate usually dies at its solder or sinter joint rather than in the composite itself.

## Examples
The GE9X carries five CMC parts in its hot section, including the inner and outer combustor liners and the first-stage shrouds and nozzles, and the CFM LEAP's first-stage turbine shroud has been the highest-volume CMC part in service since 2016. GE Aerospace makes finished parts in Asheville, North Carolina and built two adjacent plants in Huntsville, Alabama to make its own silicon carbide fiber and prepreg tape, which is the clearest signal available about where the bottleneck is. Fiber otherwise comes from NGS Advanced Fibers, a Nippon Carbon, GE, and Safran venture that makes Hi-Nicalon, and from UBE's Tyranno; Safran Ceramics, Rolls-Royce, and Pratt & Whitney all run their own CMC programs, and the XA100 and XA102 adaptive-cycle demonstrators use them heavily. Outside turbines, carbon-ceramic brake discs from Brembo and SGL are C/SiC made by the same melt-infiltration chemistry, General Atomics markets SiGA SiC/SiC as accident-tolerant nuclear fuel cladding, and 3M's Nextel oxide fiber goes into oxide-oxide exhaust structures through COI Ceramics. On the metal side, CPS Technologies, Denka, and Ferrotec supply AlSiC baseplates for IGBT and SiC power modules, aluminum-boron carbide sheet such as Metamic lines spent-fuel storage racks as a neutron absorber, and Duralcan Al-SiC brake rotors on the Lotus Elise and GM EV1 are the standing example of an MMC that worked technically and lost on cost.

## Economic profile
Two things set CMC cost: fiber and furnace time. Polymer-derived SiC fiber is made in small volumes by a handful of Japanese and American producers at several thousand dollars a kilogram, and chemical vapor infiltration ties up a specialized furnace for days to weeks per load, so the plant's economics are furnace-hours rather than material throughput. GE's prepreg and melt-infiltration route exists mainly to shorten that step, and vertical integration back into fiber is the standard answer to the supply problem. Finished aerospace CMC parts run in the thousands of dollars per kilogram, an order of magnitude above technical ceramics, and the gap does not close with volume the way a molded part's would, because the slow step is chemistry rather than cycle time. That is why this entry carries the top cost band even though its metal-matrix half sits nearer $50–200/kg. Aluminum MMCs are the opposite case: they are cheap enough to be commodity-adjacent, and they stay niche because they compete against copper and direct-bonded aluminum nitride on a cost-per-watt basis rather than on any exotic property. If you are underwriting anything here, the durable positions are fiber production, interphase coating, and qualified allowables for a specific engine; a shop that only lays up and infiltrates someone else's fiber has no moat and no supply security.

## Videos

- https://www.youtube.com/watch?v=is1BBilkyUM — GE Aviation and the Ceramic Matrix Composite Revolution (GE Aerospace, 9 minutes, 500k+ views)
- https://www.youtube.com/watch?v=mM-XM1ObH04 — GE's super material: How the CMC process works (GE Aerospace, 3 minutes, 50k+ views)
- https://www.youtube.com/watch?v=7vu5BJqYYPQ — LEAP engine - Ceramic Matrix Composite (Safran, 3 minutes, 10k+ views)

## Further reading

[Aerospace Ceramic Materials: Thermal, Environmental Barrier Coatings and SiC/SiC Ceramic Matrix Composites for Turbine Engine Applications (NASA)](https://ntrs.nasa.gov/citations/20180002984) · [Advancements in SiC-Reinforced Metal Matrix Composites for High-Performance Electronic Packaging: A Review of Thermo-Mechanical Properties and Future Trends (Micromachines)](https://pmc.ncbi.nlm.nih.gov/articles/PMC10456570/)
