Repository: lpolovets/reference

File: sheets/manufacturing-processes/entries/001-continuous-metal-casting.md
---
number: 1
name: "Continuous metal casting"
part: 1
group: "Continuous Stock Production"
materials: [metal]
volumes: [cont]
tooling: low
---

## Description

Molten metal is continuously solidified into billets, blooms, slabs, rods, or strip and cut to length. It is the dominant upstream route for producing feedstock for later rolling, extrusion, forging, or machining.

## Strengths and weaknesses

Throughput is very high, consistency is good, and cost per ton is low. The downside is that a caster takes an enormous capital investment, needs high utilization to pay for itself, requires continuous process control, and is generally limited to constant cross-sections.

## When to use

This is a feedstock decision, not a part-making one. If you are buying commodity-scale stock that will later be rolled, extruded, forged, or machined, specify continuously cast billet, bloom, slab, or rod. Operating a caster yourself only makes sense at integrated-mill scale, meaning hundreds of thousands of tons per year and near-continuous utilization. If you need discrete shaped parts, or short runs of special alloys, look at shape casting or conventional ingot casting instead.

## Key numbers

Slab sections roughly 200–300 mm thick and 0.8–2.5 m wide, billets 100–200 mm square · casting speed 0.8–2.5 m/min on slabs and 4–6 m/min on small billets · line output typically 1–4 million tons per year · yield from liquid metal about 95–98%, against 85–90% on the ingot route · caster capex in the hundreds of millions of dollars.

## Examples

Steel slabs, aluminum billets, copper rod, steel blooms.

## Economic profile

Capex runs to hundreds of millions of dollars for a line making one to four million tons a year, so cost per ton depends almost entirely on how full the caster stays. Nobody buys casting as a service: the caster belongs to the steelworks that feeds it, and its output is priced as commodity metal against a raw-material spread the operator does not control. The 95–98% liquid-to-solid yield, against 85–90% on the ingot route, is the largest single saving the route offers.

## Videos

- https://www.youtube.com/watch?v=d-72gc6I-_E — Steelmaking: Continuous Casting (CorusBCSATraining, 1 minute, 100k+ views)
- https://www.youtube.com/watch?v=ZtXKdYYAVdA — continuous casting | continuous casting process | continuous casting… (Modi Mechanical Engineering Tutorials, 8 minutes, 10k+ views)
- https://www.youtube.com/watch?v=l_DUJWsSulI — Continuous Casting: How Massive Steel Slabs Are Made From Liquid Metal! (AlJazari, 4 minutes, 10k+ views)

## Further reading

[Introduction to Continuous Casting (Continuous Casting Consortium, Univ. of Illinois)](https://ccc.illinois.edu/introduction/intro.html) · [Continuous Casting Course (steeluniversity, World Steel Association)](https://steeluniversity.org/product/continuous-casting/)

File: sheets/manufacturing-processes/entries/002-metal-rolling.md
---
number: 2
name: "Metal rolling"
part: 1
group: "Continuous Stock Production"
materials: [metal]
volumes: [cont]
tooling: high
---

## Description

Metal passes between rotating rolls to reduce thickness or create a continuous cross-section. Major forms include hot rolling, cold rolling, plate rolling, foil rolling, and shape rolling.

## Strengths and weaknesses

Rolling is extremely productive and cheap for sheet, plate, rail, and structural sections. It is largely restricted to continuous or gradually changing geometry, and it needs large, specialized equipment.

## When to use

Choose rolling for flat products and long structural sections that get consumed by the ton (sheet, plate, strip, foil, rail, and beams). Nothing else comes close on cost per kilogram. Rolling in-house is a mill-scale decision, so unless you have commodity volume and dedicated high-utilization lines, buy rolled stock instead. If you need a complex constant cross-section in aluminum, extrusion is usually better. If you need discrete shaped parts, look at forging or casting.

## Key numbers

Hot rolling of steel at 1,100–1,250 °C · reduction 20–50% per pass hot and 20–40% cold · hot strip mills exit at up to about 20 m/s · cold-rolled thickness tolerance around ±1%, with foil down to roughly 6 µm · cold-rolled surface Ra 0.2–1.5 µm · mill output measured in millions of tons per year.

## Examples

Steel sheet, aluminum foil, rails, I-beams, plate, automotive body stock.

## Economic profile

A hot strip mill is a several-hundred-million-dollar asset making millions of tons a year, and like the caster upstream it belongs to the mill rather than being rented by the job. Rolls are the consumable: they wear, get redressed, and are recharged to the work, which is why roll cost per ton is tracked separately from energy and metal. Cold rolling and foil add passes, annealing, and tighter tolerance, and each of those steps is priced separately down the chain.

## Videos

- https://www.youtube.com/watch?v=AuuP8L-WppI — Hot Rolling Mill (Högskolan Dalarna, 7 minutes, 1m+ views)
- https://www.youtube.com/watch?v=iB6jArEloYE — ROLLINGS PROCESS: What is rolling process and how it is done (Animation) (ADTW Study, 4 minutes, 50k+ views)
- https://www.youtube.com/watch?v=4LBkLCCjpM0 — Metalwork | Modern technology of steel rolling mill - Technology solutions (Amazing Technology, 11 minutes, 100k+ views)

## Further reading

[Hot Rolling Course (steeluniversity, World Steel Association)](https://steeluniversity.org/product/hot-rolling/)

File: sheets/manufacturing-processes/entries/003-metal-extrusion.md
---
number: 3
name: "Metal extrusion"
part: 1
group: "Continuous Stock Production"
materials: [metal]
volumes: [med, high, cont]
tooling: low
---

## Description

A billet is forced through a shaped die to create a continuous product with a constant cross-section. Extrusion can be hot, warm, or cold.

## Strengths and weaknesses

Extrusion produces complex constant cross-sections efficiently and with relatively little waste. The profile has to stay constant along its length, and difficult alloys may require high forces, slow speeds, or specialized dies.

## When to use

Pick extrusion for constant-cross-section lengths with complex profiles, especially in aluminum: a die costs only a few thousand dollars, and runs from a few hundred kilograms upward are economical. It is the default for heat sinks, frames, and structural profiles that would waste a lot of material if machined from solid. If the section has to vary along the length, machine or fabricate the part instead. For steels and other high-strength alloys, hot-rolled standard sections or roll forming are usually cheaper.

## Key numbers

Aluminum billet at 400–500 °C · extrusion ratio 10:1–100:1 · press force 500–10,000 tons · standard profile tolerance about ±0.25 mm on dimensions under 25 mm, minimum wall around 1 mm · dies $1,000–10,000 at 2–4 week lead time · economical from a few hundred kilograms per run.

## Examples

Aluminum window frames, heat sinks, tubing, rails, channels, structural profiles.

## Economic profile

Dies at $1,000–10,000 on a two-to-four-week lead time are cheap enough to support a long tail of custom profiles, which is why the industry is full of merchant extruders selling shapes rather than captive presses. The press is the expensive part, and it is sold by the hour and by the pound. Economics turn on press utilization and on scrap: a profile that runs slowly or needs heavy trim gives back the margin the cheap die won.

## Videos

- https://www.youtube.com/watch?v=ELgtjeJyFw8 — How are Aluminum Extrusions Made? (RAPID DIRECT, 7 minutes, 1m+ views)
- https://www.youtube.com/watch?v=P8BWQBP4Vhk — Extrusion 101: Aluminum Extrusion Process Explained by ILSCO Extrusions Inc. (ILSCO Extrusions Inc, 8 minutes, 500k+ views)
- https://www.youtube.com/watch?v=YcGcMBnQ0I4 — Aluminium Extrusion Process Animation - AMS (Lightroom 3D, 3 minutes, 100k+ views)

## Further reading

[Basics of the Aluminum Extrusion Process (Aluminum Extruders Council)](https://aec.org/aluminum-extrusion-process) · [Extrusion Design Tips (Aluminum Extruders Council)](https://aec.org/extrusion-design-tips)

File: sheets/manufacturing-processes/entries/004-wire-drawing.md
---
number: 4
name: "Wire drawing"
part: 1
group: "Continuous Stock Production"
materials: [metal]
volumes: [cont]
tooling: min
---

## Description

Metal rod or wire is pulled through progressively smaller dies to reduce diameter and improve finish and strength.

## Strengths and weaknesses

Drawing gives precise dimensions, excellent surface finish, and very high throughput. It is limited to continuous products, and the wire may need intermediate annealing to keep it from cracking.

## When to use

Specify drawn wire when you need round stock below hot-rolled rod sizes, or with tight diameter tolerance, elevated tensile strength, or a bright finish (springs, cable, conductors, welding wire). This is a continuous commodity operation, so buy from a wire drawer unless you consume tons per month. If you need non-round profiles or discrete parts, or if work hardening is unacceptable, use shaped-profile rolling or machining from bar instead.

## Key numbers

Wire rod feedstock 5–12 mm, drawn down to about 0.01 mm on the finest sizes · area reduction 15–30% per pass over 5–15 passes · line speed 1–5 m/s on heavy wire and up to 30 m/s on fine wire · diameter tolerance roughly ±0.5–1% · drawn surface Ra 0.1–0.8 µm · high-carbon steel wire reaching 2,000–4,000 MPa tensile after full drawing.

## Examples

Electrical wire, steel cable, welding wire, springs, piano wire.

## Economic profile

Tooling is the cheapest in this class, since dies are consumables rather than an investment, so the capital sits in the line and the money follows line speed. At up to 30 m/s on fine wire a drawing line converts rod to product faster than almost anything else here, and cost per ton is mostly rod price plus the electricity to pull it. Die wear and wire breaks are the operating variable, because a break stops the line and costs far more than the die.

## Videos

- https://www.youtube.com/watch?v=pd4Uk8vk09c — Wire Drawing Process(Parts And Working) (LEARN AND GROW, 3 minutes, 100k+ views)
- https://www.youtube.com/watch?v=nHkZQSiMStA — Wire Drawing Process Step by Step: From Metal Rod to Wire (Mecholic - For Mechanical Engineering, 2 minutes, 10k+ views)
- https://www.youtube.com/watch?v=k0RWWMfaWSo — wire drawing process | wire drawing process explained | wire drawing |metal… (Modi Mechanical Engineering Tutorials, 8 minutes, 5k+ views)

## Further reading

[Wire Drawing Process: History and Fundamentals (Expometals)](https://www.expometals.net/en/metal-working-basics/wire-drawing-process-history-fundamentals) · [Wire Technology: Process Engineering and Metallurgy, R. N. Wright (Elsevier)](https://shop.elsevier.com/books/wire-technology/wright/978-0-12-382092-1)

File: sheets/manufacturing-processes/entries/005-tube-drawing.md
---
number: 5
name: "Tube drawing"
part: 1
group: "Continuous Stock Production"
materials: [metal]
volumes: [cont]
tooling: low
---

## Description

Tubing is pulled through a die, often over a mandrel, to reduce diameter, wall thickness, or both.

## Strengths and weaknesses

Drawing makes precise, thin-wall tubing with good mechanical properties. Geometry is limited to tube-like products, and large reductions often take several drawing and annealing steps.

## When to use

Use tube drawing when off-the-shelf welded or extruded tube can't meet your wall tolerance, concentricity, surface finish, or fine diameter (hypodermic sizes, heat-exchanger tube, precision instrumentation lines). For large reductions, plan on multiple draw-and-anneal passes, and remember that you are restricted to tubular geometry. If standard-tolerance tube is good enough, buy welded or seamless extruded stock and skip the cost of drawing.

## Key numbers

OD from about 0.2 mm on hypodermic sizes up to roughly 150 mm · wall down to about 0.05 mm · area reduction 20–40% per pass, with an anneal every few passes · OD tolerance around ±0.05 mm and wall tolerance ±5% on precision tube, against ±10% on standard stock · drawn surface Ra 0.2–0.8 µm · dies, plugs, and mandrels for a size family typically under $50,000.

## Examples

Hypodermic tubing, hydraulic lines, heat-exchanger tubes, precision mechanical tubing.

## Videos

- https://www.youtube.com/watch?v=MtkgKwD-lGQ — Tube drawing process and different method explained 3D animaiton (Engineer Know, 2 minutes, 50k+ views)
- https://www.youtube.com/watch?v=9W6gDAgwa8k — Tube Drawing Process (LEARN AND GROW, 1 minute, 100k+ views)
- https://www.youtube.com/watch?v=FKlCJg-sbO4 — Drawn Over Mandrel Steel Tubing (PlymouthTubeCo, 3 minutes, 100k+ views)

## Further reading

[Tube drawing principles (The Fabricator)](https://www.thefabricator.com/tubepipejournal/article/tubepipeproduction/tube-drawing-principles) · [Aspects of wire drawing and tube drawing (NPTEL)](https://archive.nptel.ac.in/content/storage2/courses/112106153/Module%206/Lecture%203/Module_6_Drawing-Lecture_3.pdf)

File: sheets/manufacturing-processes/entries/006-polymer-extrusion.md
---
number: 6
name: "Polymer extrusion"
part: 1
group: "Continuous Stock Production"
materials: [polymer]
volumes: [med, high, cont]
tooling: low
---

## Description

Molten polymer is continuously forced through a die to produce a profile, pipe, sheet, film, coating, or compounded pellet. Major variants include profile extrusion, pipe extrusion, cast film, blown film, sheet extrusion, wire coating, and twin-screw compounding.

## Strengths and weaknesses

Extrusion is one of the highest-throughput and lowest-cost polymer processes. Geometry has to stay substantially constant along the production direction, and quality depends on melt rheology, cooling, line stability, die swell, and feedstock consistency.

## When to use

Make extrusion your default for any thermoplastic product that is long and constant in section (pipe, profile, sheet, tubing, wire insulation) at medium volumes and above. Nothing else matches its cost per meter. Startup scrap and die tuning make short runs expensive, so if you have a small lot or a discrete three-dimensional part, use injection molding instead. If the cross-section has to change along the length, extrusion is out entirely.

## Key numbers

Melt temperature 180–250 °C for commodity thermoplastics · single-screw output 50–1,000 kg/h at 24:1–32:1 L/D · line speed 1–20 m/min on pipe and profile, far higher on wire coating · wall tolerance roughly ±5% and sheet gauge ±2–5% · profile dies $2,000–20,000 at 2–6 week lead time · tens to hundreds of kilograms of startup scrap per changeover.

## Examples

Pipe, medical tubing, window profiles, wire insulation, plastic sheet, packaging film, weather seals, resin pellets.

## Economic profile

Dies at $2,000–20,000 make short runs viable, and the real cost of a changeover is not the die but the scrap: tens to hundreds of kilograms of off-spec product before the line settles. That fixed loss per changeover is what pushes extruders toward long runs and few color changes. Past it the economics are commodity — resin price, line speed, and uptime — and resin is usually the largest share of the cost of what comes off the end.

## Videos

- https://www.youtube.com/watch?v=NSCX6K1eecI — How Does Plastic Extrusion Work? (RAPID DIRECT, 6 minutes, 10k+ views)
- https://www.youtube.com/watch?v=QP5bVSu9JYw — Plastic Moulding Working Animation (Extrusion, Blow, Vacuum Forming,… (Shubham Kola, 3 minutes, 10k+ views)
- https://www.youtube.com/watch?v=AR2XBU3Nt4k — Plastic Extrusion Process Explained | Types, Working, and Applications (Mechanical Design Adda, 9 minutes, 1k+ views)

## Further reading

[Plastic Extrusion Process Guide (Xometry)](https://www.xometry.com/resources/materials/plastic-extrusion/) · [Extrusion Know-How Hub (Plastics Technology)](https://www.ptonline.com/zones/extrusion)

File: sheets/manufacturing-processes/entries/007-film-blowing.md
---
number: 7
name: "Film blowing"
part: 1
group: "Continuous Stock Production"
materials: [polymer]
volumes: [cont]
tooling: mod
---

## Description

Molten polymer exits an annular die as a tube, is inflated into a bubble, cooled, flattened, and wound into film.

## Strengths and weaknesses

Film blowing is efficient for thin, flexible films, and it can produce multilayer structures. The hard parts are keeping the bubble stable and controlling thickness uniformity, cooling, and orientation.

## When to use

Choose blown film for thin flexible packaging that needs balanced machine- and transverse-direction strength, tube or bag formats, and easy width changes (grocery bags, liners, agricultural film, and most polyethylene film generally). If optical clarity, tight gauge uniformity, or maximum line speed drives your spec, use cast film instead.

## Key numbers

Film gauge roughly 8–250 µm · blow-up ratio 1.5:1–4:1 · gauge uniformity typically ±5–10% · layflat widths of several meters at 100–1,500 kg/h · 3 to 9 coextruded layers on multilayer lines · die and air-ring tooling $50,000–250,000 for a multilayer head.

## Examples

Grocery bags, agricultural film, food packaging, liners, shrink film.

## Videos

- https://www.youtube.com/watch?v=5aYonn_4XM0 — What is blown film extrusion process? How do you calculate blow up ratio?… (PLASTICS WORLD, 15 minutes, 50k+ views)
- https://www.youtube.com/watch?v=-0fgnyW9xpM — How does Blown Film Extrusion Work? | One Minute to Know EP19 (POLYSTAR Machinery, 1 minute, 50k+ views)
- https://www.youtube.com/watch?v=qFW5Y2C0T4s — The Mechanics of Blown Film Extrusion: An Animated Overview for Fundamentals… (Polymerupdate Academy, 1 minute, 10k+ views)

## Further reading

[A Guide to Polyolefin Film Extrusion (LyondellBasell)](https://www.lyondellbasell.com/globalassets/lyb/our-solutions/products/documents/polymers-technical-literature/A_Guide_to_Polyolefin_Film_Extrusion.pdf)

File: sheets/manufacturing-processes/entries/008-cast-film-production.md
---
number: 8
name: "Cast-film production"
part: 1
group: "Continuous Stock Production"
materials: [polymer]
volumes: [cont]
tooling: high
---

## Description

Molten polymer is extruded through a flat die onto chilled rolls and wound as a continuous film.

## Strengths and weaknesses

Cast film has high clarity, good thickness control, and high line speed. It usually has less biaxial strength than blown film, and it needs expensive flat dies and chill-roll systems.

## When to use

Pick cast film when clarity, gloss, and tight thickness control matter (stretch wrap, food packaging, medical packaging) and your volumes justify the flat-die and chill-roll investment. These lines run faster than any other film process. If you need balanced biaxial strength or tear resistance, or you have short runs and frequent width changes, blown film handles those better.

## Key numbers

Film gauge roughly 10–250 µm · gauge uniformity about ±1–3%, tighter than blown film · line speed often 300–600 m/min, the fastest of the film processes · die widths 1–5 m · chill rolls held at 10–30 °C · flat die and chill-roll tooling $250,000 to $1M.

## Examples

Food packaging, stretch wrap, hygiene films, medical packaging.

## Videos

- https://www.youtube.com/watch?v=jcLfQkkkf_g — CO-EXTRUSION CAST LINE FOR STRETCH FILM (AMUT, 5 minutes, 100k+ views)
- https://www.youtube.com/watch?v=ggqtl02N_-U — Cast Film Extrusion Line (Ocean Extrusion, 5 minutes, 10k+ views)
- https://www.youtube.com/watch?v=fjxzZZES45A — What is cast film extrusion process? (CHALVO, 2 minutes, 1k+ views)

## Further reading

[A Guide to Polyolefin Film Extrusion (LyondellBasell)](https://www.lyondellbasell.com/globalassets/lyb/our-solutions/products/documents/polymers-technical-literature/A_Guide_to_Polyolefin_Film_Extrusion.pdf)

File: sheets/manufacturing-processes/entries/009-polymer-compounding.md
---
number: 9
name: "Polymer compounding"
part: 1
group: "Continuous Stock Production"
materials: [polymer]
volumes: [cont]
tooling: low
---

## Description

Base resin is mixed with fillers, fibers, pigments, flame retardants, plasticizers, stabilizers, or other additives, typically using twin-screw extrusion.

## Strengths and weaknesses

Compounding lets you tune material properties for a specific application. The things that determine whether it works are dispersion, heat history, moisture, contamination, and batch consistency.

## When to use

Commission custom compounding when no stock resin hits your property targets (filled, reinforced, flame-retardant, conductive, or precisely matched color grades) and your annual usage justifies a dedicated formulation, which typically means tons rather than kilograms. If you only need color, masterbatch let-down at the molding machine is cheaper. At modest volumes, an existing commercial compound usually beats developing your own.

## Key numbers

Twin-screw extruders at 32:1–52:1 L/D and 200–1,200 rpm · throughput 20–5,000 kg/h by screw diameter · melt residence time 10–60 s · filler and fiber loadings commonly 10–50% by weight · minimum economic run 500 kg to several tons · toll compounding adds roughly $0.20–1.00 per kg over the base resin.

## Examples

Glass-filled nylon pellets, flame-retardant plastics, conductive polymers, colored resin.

## Economic profile

Compounding is one of the few processes here sold openly as a service: toll compounders charge roughly $0.20–1.00 per kg over the base resin, so a product team can buy a filled or reinforced grade without owning an extruder. The minimum economic run of 500 kg to several tons decides whether that works. Below it, changeover and cleaning dominate the bill, and an off-the-shelf compound is usually cheaper than having one made.

## Videos

- https://www.youtube.com/watch?v=bCqDfxiuSs8 — Twin Screw Extrusion -- Parts and Operation Twin Screw Extruder (PaulsonTraining, 2 minutes, 100k+ views)
- https://www.youtube.com/watch?v=WMxlunR1LC0 — Plastic Behavior in the Twin Screw Extruder (PaulsonTraining, 2 minutes, 100k+ views)
- https://www.youtube.com/watch?v=2WSYjayBuuQ — Compounding with twin screw extruders (Leistritz Extrusion Technology, 3 minutes, 1k+ views)

## Further reading

[Twin Screw Extruders as Continuous Mixers for Thermal Processing (AAPS PharmSciTech, open access)](https://pmc.ncbi.nlm.nih.gov/articles/PMC4766122/)

File: sheets/manufacturing-processes/entries/010-float-glass-production.md
---
number: 10
name: "Float-glass production"
part: 1
group: "Continuous Stock Production"
materials: [glass]
volumes: [cont]
tooling: vhigh
---

## Description

Molten glass floats on molten tin, forming a flat sheet with highly uniform thickness and smooth surfaces.

## Strengths and weaknesses

This is the most efficient way to make large, optically smooth flat glass. It cannot directly produce shaped three-dimensional parts.

## When to use

Specify float glass for any flat glazing need (windows, mirrors, automotive and architectural stock), because nothing else produces large optically smooth sheet at commodity cost. This is strictly a feedstock decision. Float lines cost hundreds of millions and run continuously for years, so everyone except the largest producers buys rather than makes. If you need shaped or hollow glassware, use pressing, blowing, or slumping instead.

## Key numbers

Ribbon thickness 0.4–25 mm, with architectural stock at 2–19 mm · thickness tolerance roughly ±0.1–0.3 mm · jumbo sheet about 3.2 m by 6 m · line output 500–1,000 tons per day · furnace campaign roughly 12–15 years between rebuilds · fire-polished surface below 1 nm Ra · line capex $150–400M.

## Examples

Windows, mirrors, architectural glazing, automotive glass feedstock.

## Economic profile

Capex for a continuous line is enormous, and the economics depend heavily on keeping furnace utilization high.

## Videos

- https://www.youtube.com/watch?v=ig4G5WbOMLc — Pilkington Float Glass Process (Pilkington North America, Inc., 7 minutes, 100k+ views)
- https://www.youtube.com/watch?v=1HDWJgFLCfA — Saint-Gobain Glass - Float Process (Saint-Gobain, 11 minutes, 100k+ views)
- https://www.youtube.com/watch?v=e1hIEsDMpZQ — How Float Glass is Made | This Old House (This Old House, 7 minutes, 100k+ views)

## Further reading

[The Float Process Step by Step (Pilkington)](https://www.pilkington.com/en/global/knowledge-base/glass-technology/the-float-process/the-float-process-step-by-step)

File: sheets/manufacturing-processes/entries/011-fiber-spinning.md
---
number: 11
name: "Fiber spinning"
part: 1
group: "Continuous Stock Production"
materials: [polymer, textile]
volumes: [cont]
tooling: mod
---

## Description

Polymer is converted into continuous filaments by extrusion through spinnerets, with solidification by cooling, coagulation, solvent evaporation, or electrostatic drawing depending on the variant.

## Strengths and weaknesses

Melt spinning is fast, solvent-free, and cheap. Solution-based spinning extends the process to materials that cannot be melted, and electrospinning reaches micro- and nanoscale fibers. The variants that use solvent are constrained by solvent recovery, environmental controls, and low throughput.

## When to use

Default to melt spinning for any fiber whose polymer melts cleanly (polyester, nylon, polypropylene), because it is the cheapest option at commodity scale. If the polymer degrades before it melts, as cellulosics, acrylics, and spandex do, use wet or dry spinning and plan for the solvent-recovery costs that come with them. Use electrospinning only when micro- or nanoscale diameters and very high surface area are worth the very low throughput, as in filtration media, scaffolds, and separators. It is not a way to make bulk textile fiber.

## Key numbers

Melt spinning at 500–6,000 m/min, against 50–150 m/min for wet spinning · filament diameter 10–50 µm, or 0.5–20 denier · spinneret packs with tens to several thousand holes · draw ratio 3:1–6:1 after spinning · electrospun fibers 50–1,000 nm at under about 1 g/h per needle · spinneret packs from thousands to tens of thousands of dollars.

## Variants

### Melt spinning

Molten polymer is extruded through spinnerets into filaments that cool and solidify. It is fast, solvent-free, and cheap, but it only works for polymers that can be melted without degrading. Examples: polyester, nylon, polypropylene fibers.

### Wet spinning

Polymer solution is extruded into a coagulation bath, where the polymer precipitates into fibers. It works for materials that cannot be melt-spun, but solvent recovery, washing, environmental controls, and slower line speeds all add cost. Examples: rayon, acrylic, specialty cellulose fibers.

### Dry spinning

Polymer solution is extruded into heated gas so solvent evaporates and leaves a filament. It avoids a liquid coagulation bath, but it needs careful solvent recovery and explosion control. Examples: spandex, acetate fibers.

### Electrospinning

An electric field draws very fine fibers from a polymer solution or melt. The fibers are micro- and nanoscale with very high surface area, but throughput and scale-up are still difficult. Examples: filtration media, tissue scaffolds, battery separators, wound dressings.

## Examples

Polyester, nylon, rayon, spandex, filtration media, battery separators.

## Economic profile

Spinneret packs cost thousands to tens of thousands of dollars, which is modest, but they are precision consumables that clog and go out for refurbishment on a cycle. The economics split by route. Melt spinning at 500–6,000 m/min is a commodity business where cost per kilogram tracks polymer price and line speed. Wet spinning at 50–150 m/min carries solvent recovery and much lower throughput, so it is used only where the fiber cannot be made any other way.

## Videos

- https://www.youtube.com/watch?v=fNdsOraykNI — Polyester Yarn Manufacturing Process (Textile Vlog, 4 minutes, 500k+ views)
- https://www.youtube.com/watch?v=cn6K1m7yH0I — Polymer melt spinning (Eric Devaux, 1 minute, 100k+ views)
- https://www.youtube.com/watch?v=rVFdIehtZsk — Polyester Yarn Production | Polyester Textured Yarn Manufacturing Process |… (Salud Style - To Be the Best Yarn Manufacturer, 5 minutes, 100k+ views)

## Further reading

[How Manufactured Fibers Are Made (FiberSource, American Fiber Manufacturers Association)](https://www.fibersource.com/fiber-world-classroom/manufacturing/)

File: sheets/manufacturing-processes/entries/012-paper-and-pulp-production.md
---
number: 12
name: "Paper and pulp production"
part: 1
group: "Continuous Stock Production"
materials: [wood]
volumes: [cont]
tooling: vhigh
---

## Description

Cellulose fibers are suspended in water, deposited as a continuous web, pressed, dried, and often coated or calendered.

## Strengths and weaknesses

Throughput is high and the feedstocks are renewable. Water, energy, drying, fiber quality, and machine utilization dominate the economics.

## When to use

This applies when your product is a web of renewable cellulose fiber (paper, board, tissue, packaging stock) at machine-scale volumes where cost per ton decides the business. For essentially everyone downstream it is a buy-not-make process, since mills cost hundreds of millions and live or die on utilization, energy, and fiber cost. If you need barrier or structural performance beyond what coated paper can deliver, look at polymer film or laminate constructions instead.

## Key numbers

Machine speed 300–2,000 m/min at 2–11 m width · basis weight 15–500 g/m² · output 200–2,000 tons per day · furnish enters the headbox at 0.2–1% solids and leaves the dryers at 92–95% · water use roughly 10–50 m³ per ton · machine capex in the hundreds of millions of dollars.

## Examples

Paper, paperboard, tissue, packaging stock.

## Videos

- https://www.youtube.com/watch?v=E4C3X26dxbM — The Paper Making Process (Sappi Tube, 13 minutes, 1m+ views)
- https://www.youtube.com/watch?v=jQJOarYaEfo — How PAPER Is Made | Paper Factory (Wondastic Tech, 9 minutes, 10k+ views)
- https://www.youtube.com/watch?v=XVYw3QS1Ab0 — The process of paper making (NBC 26, 5 minutes, 10k+ views)

## Further reading

[Paper Primer: Pulp and Paper Manufacturing Overview (NC State Paper Science and Engineering)](https://faculty.cnr.ncsu.edu/richardvenditti/wp-content/uploads/sites/24/2018/10/PaperPrimer-Sections1-6raveditssubmitPDF.pdf)

File: sheets/manufacturing-processes/entries/013-roll-to-roll-processing.md
---
number: 13
name: "Roll-to-roll processing"
part: 1
group: "Continuous Stock Production"
materials: [multi]
volumes: [cont]
tooling: high
---

## Description

Flexible material moves continuously between rolls while being printed, coated, patterned, laminated, dried, cured, or cut.

## Strengths and weaknesses

Throughput is very high and unit cost is low for flexible products. The difficult parts are tension control, registration, defect propagation, coating uniformity, and line yield.

## When to use

Choose roll-to-roll when your product is thin, flexible, and needed in very large areas (coated films, battery electrodes, tapes, flexible electronics). Once a line is dialed in, nothing matches its area throughput and unit cost. It does require volume and a mature process, because a defect propagates down the whole web. If you have low volumes, a rigid substrate, or a process still in development, use sheet-fed or batch coating instead to keep scrap and capital contained.

## Key numbers

Web width typically 0.3–3 m · line speed 10–300 m/min for coating, higher for printing · coated layer 0.1–500 µm at ±1–3% uniformity · registration accuracy roughly ±10–100 µm on patterned webs · tension control within a few percent · line capex about $1M for a narrow coater, $20M and up for a wide multi-station line.

## Examples

Battery electrodes, flexible electronics, packaging films, solar films, adhesive tape.

## Economic profile

Line capex spans a wide range in this class, about $1M for a narrow coater against $20M and up for a wide multi-station line, and that range is most of the decision. A narrow line is cheap enough to buy for a single product, which is where new coated products usually start. A wide line only pays back on volume the product may not have yet, which is why roll-to-roll development often stays for years at a width that will never be economic in production.

## Videos

- https://www.youtube.com/watch?v=EBNyjJFB8Zc — Introduction to Roll Coating and Roll Coater Basics (Stanza Machinery, Inc, 4 minutes, 100k+ views)
- https://www.youtube.com/watch?v=W7pygIsM8Ys — Roll to Roll Manufacturing (Oak Ridge National Laboratory, 3 minutes, 10k+ views)
- https://www.youtube.com/watch?v=rUXKVC8XTXs — What is Roll-to-Roll Processing? (R2R Processing Explained) (infinityPV, 2 minutes, 1k+ views)

## Further reading

[Web Handling Basics: Processes and Applications (Maxcess)](https://www.maxcessintl.com/blog/web-handling-basics/) · [Economic Analysis of Technology Infrastructure Needs for Advanced Manufacturing: Roll-to-Roll Manufacturing (NIST)](https://nvlpubs.nist.gov/nistpubs/gcr/2016/NIST.GCR.16-008.pdf)

File: sheets/manufacturing-processes/entries/017-lost-foam-casting.md
---
number: 17
name: "Lost-foam casting"
part: 2
group: "Metal Casting"
materials: [metal]
volumes: [med, high]
tooling: mod
---

## Description

A foam pattern is embedded in sand and vaporized by molten metal as the cavity fills.

## Strengths and weaknesses

It produces complex near-net-shape castings with fewer cores and parting lines. The hard parts are foam quality, gas evolution as the foam vaporizes, pattern handling, and getting repeatable results.

## When to use

Consider lost foam at automotive-scale volumes for complex castings that would otherwise need many sand cores (blocks, heads, manifolds), because one foam pattern consolidates the internal passages and removes parting lines and draft. It only pays off if your volumes cover the foam-pattern tooling and you've thoroughly debugged the process. Avoid it for short runs, or if your shop can't hold tight pattern-quality control. The usual fallback is conventional cored sand casting.

## Key numbers

Linear tolerance roughly ±0.25 mm per 25 mm, better than green sand · as-cast surface Ra 6–12 µm · minimum wall about 3 mm · EPS pattern density 20–25 g/L · pattern tooling $50,000–250,000 at 8–16 week lead time · part weight typically 0.5–100 kg · economical from roughly 10,000 parts a year upward.

## Examples

Engine blocks, cylinder heads, manifolds, pump housings.

## Videos

- https://www.youtube.com/watch?v=KRW_DniO68M — Automated lost-foam casting line (FATA Aluminum, 16 minutes, 100k+ views)
- https://www.youtube.com/watch?v=Bv1uV2MHMKk — Lost foam casting: foam preparation (VogMan, 11 minutes, 10k+ views)
- https://www.youtube.com/watch?v=8j1bFuvFVe4 — Turning foam into metal: DIY lost foam casting (Heinrichs Made, 11 minutes, 10k+ views)

## Further reading

[Lost Foam Casting: Process, Benefits, and Comparisons (The Federal Group)](https://www.tfgusa.com/lost-foam-casting-guide/) · [Lost Foam Casting Step-by-Step Guide (Supreme Petrochem)](https://supremepetrochem.com/understanding-the-lost-foam-casting-process-step-by-step-guide/)

File: sheets/manufacturing-processes/entries/018-permanent-mold-gravity-casting.md
---
number: 18
name: "Permanent-mold gravity casting"
part: 2
group: "Metal Casting"
materials: [metal]
volumes: [med, high]
tooling: mod
---

## Description

Molten metal flows under gravity into a reusable metal mold.

## Strengths and weaknesses

Provides better consistency, finish, and mechanical properties than sand casting. Tooling is more expensive, geometry is less flexible, and the process is mainly used for lower-melting alloys.

## When to use

Use permanent-mold casting for aluminum or magnesium parts in roughly the 1,000 to 100,000 per year band. In that range the finish, tolerances, and mechanical properties are better than sand casting, the tooling costs a fraction of a die-cast cell, and the parts stay fully heat-treatable. Below that volume you won't recover the mold cost, so stay with sand casting. Above it, or if your walls are under about 3 mm, use high-pressure die casting instead. Ferrous alloys are generally not an option here.

## Key numbers

Minimum wall about 3 mm · linear tolerance roughly ±0.25–0.5 mm · as-cast surface Ra 3.2–6.3 µm · cycle time 2–10 minutes per mold · mold life 20,000–100,000 shots · tooling $40,000–200,000 at 8–16 week lead time · economical from about 1,000 to 100,000 parts a year.

## Examples

Aluminum wheels, pistons, cookware, brackets, housings.

## Videos

- https://www.youtube.com/watch?v=sf-MWmL9Z38 — Permanent mold aluminum casting in 2 minutes (Batesville Products, 2 minutes, 50k+ views)
- https://www.youtube.com/watch?v=Q0xJMKH2Vxc — Permanent mold gravity casting animation (ForceBeyond, 1 minute, 10k+ views)

## Further reading

[Permanent Mold Casting: How It Works and Advantages (Xometry)](https://www.xometry.com/resources/casting/permanent-mold-casting/) · [A Primer on Permanent Mold Casting (Modern Casting)](https://www.moderncasting.com/articles/0007/12/01/primer-permanent-mold-casting)

File: sheets/manufacturing-processes/entries/021-squeeze-casting.md
---
number: 21
name: "Squeeze casting"
part: 2
group: "Metal Casting"
materials: [metal]
volumes: [med, high]
tooling: high
---

## Description

Molten or partially solid metal solidifies under substantial mechanical pressure inside a die.

## Strengths and weaknesses

Produces dense, strong parts with low porosity. Equipment, dies, and process development are expensive and the operating window can be narrow.

## When to use

Reserve squeeze casting for safety- and fatigue-critical aluminum parts (suspension arms, knuckles, pistons) that need forging-like density and full heat-treat response in a geometry that's too complex or too costly to forge. Your volumes need to be high enough to cover the dies plus the process development that the narrow operating window requires. If ordinary casting integrity is good enough, use LPDC. If the shape can be forged, closed-die forging often gets you the same properties for less money.

## Key numbers

Applied pressure 50–150 MPa held through solidification · porosity typically under 1%, low enough for full T6 heat treatment · elongation 5–15% in aluminum, against 1–3% from conventional high-pressure die casting · cycle time 1–3 minutes · part weight usually 0.5–20 kg · tooling $200,000–800,000.

## Examples

Pistons, wheels, suspension components, aerospace aluminum parts.

## Videos

- https://www.youtube.com/watch?v=30FnDaNL_JM — Squeeze casting: working process animation (Engg Concepts, 8 minutes, 10k+ views)
- https://www.youtube.com/watch?v=rr-gfYIG5qQ — Beginner's guide to squeeze die casting (Sunrise Metal, 6 minutes, 1k+ views)

## Further reading

[Squeeze Casting: How It Works and Advantages (Xometry)](https://www.xometry.com/resources/casting/squeeze-casting/) · [Squeeze Casting Process: Part One (Total Materia)](https://www.totalmateria.com/en-us/articles/squeeze-casting-process-1/)

File: sheets/manufacturing-processes/entries/022-semi-solid-metal-processing.md
---
number: 22
name: "Semi-solid metal processing"
part: 2
group: "Metal Casting"
materials: [metal]
volumes: [med, high]
tooling: high
---

## Description

Metal is formed while containing both solid and liquid phases. Major variants include thixomolding, thixocasting, and rheocasting.

## Strengths and weaknesses

Reduces turbulence and porosity and can produce strong, thin-walled components. Feedstock preparation, alloy compatibility, thermal control, and specialized machinery increase complexity.

## When to use

Consider semi-solid processing for thin-walled, high-integrity aluminum or magnesium parts at high volume (electronics housings, structural brackets), when conventional die-cast porosity would rule out heat treatment, welding, or pressure tightness. For magnesium, thixomolding is the practical entry point. The specialized feedstock and machines only pay off at scale, and only if you have real process expertise on staff. If you don't, vacuum-assisted HPDC or squeeze casting get you similar integrity on more conventional equipment.

## Key numbers

Solid fraction 30–60% at forming · wall thickness down to 0.5–1 mm in thixomolded magnesium · porosity typically under 1%, low enough to weld and heat treat · cycle time 30–90 s · part weight usually under about 5 kg · tooling $200,000 to $1M, close to high-pressure die casting.

## Examples

Magnesium electronics housings, automotive structural components, precision aluminum enclosures.

## Economic profile

Tooling at $200k to $1M is close to high-pressure die casting and the 30–90 second cycle is somewhat slower, so on cost alone it does not win. It is bought for porosity under 1% in parts that have to be welded or heat treated, and for 0.5–1 mm walls in thixomolded magnesium. The process also needs feedstock prepared to a controlled solid fraction, which adds a material cost the comparison often leaves out.

## Videos

- https://www.youtube.com/watch?v=8X8v-aisiXI — Thixocasting and Rheocasting (chandra mohan, 10 minutes, 5k+ views)
- https://www.youtube.com/watch?v=tN9AGOoiUWk — 「Changing the future」THIXOMOLDING🄬 Magnesium Injection Molding Machine (JSW 日本製鋼所 射出成形機チャンネル, 10 minutes, 1k+ views)
- https://www.youtube.com/watch?v=_w6eAhMQa9Y — Comptech Rheocasting (Comptech AB, 3 minutes, 10k+ views)

## Further reading

[Semi-Solid Processing of Alloys: Thixocasting and Rheocasting Routes (Total Materia)](https://www.totalmateria.com/en-us/articles/semi-solid-processing-ssp-of-alloys-2/) · [Thixocasting (Total Materia)](https://www.totalmateria.com/en-us/articles/thixocasting/)
