Repository: lpolovets/reference

File: sheets/manufacturing-processes/entries/023-centrifugal-casting.md
---
number: 23
name: "Centrifugal casting"
part: 2
group: "Metal Casting"
materials: [metal]
volumes: [low, med]
tooling: low
---

## Description

A rotating mold forces molten material against the mold wall.

## Strengths and weaknesses

Creates dense cylindrical parts without a central core. Mainly useful for axisymmetric geometry and may require machining of the inner surface.

## When to use

Choose centrifugal casting for axisymmetric hollow parts (pipe, cylinder liners, bushings, large rings), where spinning the mold gives you dense walls with no core, at anywhere from one-off to steady production. Budget for machining the as-cast bore, since the lighter impurities collect there. It doesn't work for non-round geometry, and for small bushings at high volume, powder metallurgy or drawn tube plus machining is usually cheaper.

## Key numbers

Mold rotation 300–3,000 rpm, giving 60–150 g at the mold wall · outside diameter from about 25 mm to 3 m, lengths to roughly 6 m · wall thickness 5–125 mm · bore machining allowance 3–6 mm, where the lighter inclusions collect · OD tolerance roughly ±0.5–2 mm · molds $5,000–50,000 per size and good for thousands of pours.

## Examples

Pipes, cylinder liners, bushings, bearing rings.

## Videos

- https://www.youtube.com/watch?v=113cm_U2EBk — Centrifugal casting of ductile iron pipe (McWane, 4 minutes, 50k+ views)
- https://www.youtube.com/watch?v=cdl2VYJ5py0 — Centrifugal casting working animation (Shubham Kola, 1 minute, 50k+ views)

## Further reading

[Centrifugal Casting: How It Works and Advantages (Xometry)](https://www.xometry.com/resources/casting/centrifugal-casting/) · [What Is Centrifugal Casting and How Does It Work? (MetalTek)](https://www.metaltek.com/blog/what-is-centrifugal-casting/)

File: sheets/manufacturing-processes/entries/025-slush-casting.md
---
number: 25
name: "Slush casting"
part: 2
group: "Metal Casting"
materials: [metal]
volumes: [low, med]
tooling: low
---

## Description

Material solidifies against the mold wall before the remaining liquid is drained, producing a hollow shell.

## Strengths and weaknesses

Simple and useful for decorative hollow objects. Wall thickness and structural quality are difficult to control.

## When to use

Choose slush casting only for decorative hollow parts in low-melting alloys (zinc, pewter, spelter figurines and lamp bases) at craft-to-modest volumes, where simple, cheap molds are the main thing you care about. Don't use it for structural or precision parts, because wall thickness is essentially uncontrolled. If you need functional hollow metal parts, use centrifugal or die casting instead. The plastic equivalent is rotational molding.

## Key numbers

Pouring range roughly 180–420 °C for the pewter, tin, and zinc alloys it suits · wall thickness 1.5–5 mm, controlled to no better than about ±30% · dwell of 5–30 s before the mold is inverted · cycle time under a minute · part weight from grams to a few kilograms · bronze or steel molds good for thousands of pours.

## Examples

Figurines, lamp bases, hollow decorative shells.

## Videos

- https://www.youtube.com/watch?v=vKd7_oAjQXY — slush casting | slush casting process | slush casting explained | metal casting process (Modi Mechanical Engineering Tutorials, 4 minutes, 10k+ views)
- https://www.youtube.com/watch?v=mVAzfzzht1g — SLUSH -A Quick And Easy Casting Method (Robert Tolone, 10 minutes, 100k+ views)

File: sheets/manufacturing-processes/entries/026-injection-molding.md
---
number: 26
name: "Injection molding"
part: 2
group: "Polymer & Elastomer Molding"
materials: [polymer]
volumes: [med, high]
tooling: mod
---

## Description

Molten thermoplastic is injected under pressure into a metal mold, cooled, and ejected.

## Strengths and weaknesses

Produces complex parts rapidly with excellent repeatability and very low unit cost at scale. Molds are expensive, design changes are costly, and parts must satisfy rules involving draft, shrinkage, gating, wall thickness, cooling, and ejection.

## When to use

Injection molding is the default for thermoplastic parts once lifetime volume clears roughly 5,000–10,000 units and the design follows the molding rules (uniform walls, draft, manageable undercuts). At that point you get ±0.05–0.1 mm repeatability at cents per part. Below that volume the mold cost dominates, so use machining, 3D printing, or vacuum casting instead. For very large parts, look at RIM, thermoforming, or rotomolding. Freeze the design before you cut steel, because mold changes are expensive.

## Key numbers

Wall thickness typically 1–3 mm · dimensional repeatability ±0.05–0.1 mm · cycle time 10–60 s · injection pressure 50–150 MPa at clamp forces of 20–4,000 tons · mold shrinkage 0.3–2.5% by resin · steel molds $20,000–200,000 at 6–12 week lead time and 500,000 to over a million shots of life · breakeven against machining or printing usually around 5,000–10,000 parts.

## Examples

Electronics housings, bottle caps, medical disposables, toys, clips, appliance parts.

## Economic profile

Tooling costs are high, so the process usually makes sense for thousands to millions of parts.

## Videos

- https://www.youtube.com/watch?v=b1U9W4iNDiQ — Injection Molding Animation (tronicarts - Multimedia-Agentur, 3 minutes, 5m+ views)
- https://www.youtube.com/watch?v=sBEzE4PCmqM — What is Injection Molding and How Does it Work? (Protolabs, 5 minutes, 100k+ views)
- https://www.youtube.com/watch?v=cVsRX0jnsqE — 3D Injection Molding Animation (Sumitomo (SHI) Demag - Injection Molding, 2 minutes, 100k+ views)

## Further reading

[Injection Molding Design Guidelines (Protolabs)](https://www.protolabs.com/services/injection-molding/plastic-injection-molding/design-guidelines/) · [Injection Molding: The Manufacturing and Design Guide (Hubs)](https://www.hubs.com/guides/injection-molding/)

File: sheets/manufacturing-processes/entries/028-reaction-injection-molding.md
---
number: 28
name: "Reaction injection molding"
part: 2
group: "Polymer & Elastomer Molding"
materials: [polymer]
volumes: [low, med]
tooling: low
---

## Description

Low-viscosity reactive liquids are mixed and injected into a mold, where they polymerize.

## Strengths and weaknesses

Accommodates large parts, thick sections, and lower-cost tooling because mold pressure is relatively low. Cycle times, surface quality, and material selection may be inferior to thermoplastic injection molding.

## When to use

Choose RIM for large, lightweight polyurethane parts (machine covers, fascias, panels at sizes where thermoplastic molds get too expensive) at hundreds to roughly 10,000 units per year. Cavity pressure is low, so the tooling can be inexpensive aluminum or even composite. Avoid RIM for small parts, tight tolerances, or six-figure volumes; thermoplastic injection molding is faster and cheaper per part there. Plan on painting the parts, because the as-molded surface isn't very good.

## Key numbers

Cavity pressure 0.3–1 MPa, against 50–150 MPa for thermoplastic injection molding · cycle time 2–10 minutes · wall thickness 3–12 mm, and it can vary widely across one part · part size up to 3–4 m and 0.5–50 kg · molded density 200–1,100 kg/m³ by foam level · aluminum or composite tooling $5,000–50,000 at 4–8 week lead time · economical from a few hundred to about 10,000 parts a year.

## Examples

Automotive fascias, machine covers, medical-device housings, polyurethane panels.

## Videos

- https://www.youtube.com/watch?v=TWEfbGH-Ewc — Reaction Injection Molding (RIM) - Process Overview Video by RIM Manufacturing (RIM MANUFACTURING, 5 minutes, 100k+ views)
- https://www.youtube.com/watch?v=EmHG6fw0fzo — Reaction Injection Molding (RIM) and Polyurethane (PUR) MY RIM V1 0001 (mypur, 8 minutes, 100k+ views)
- https://www.youtube.com/watch?v=152gi8Prfxk — Reaction injection molding RIM on site shooting of the manufacturing process (KAIAO Rapid prototyping manufacturer 1995, 2 minutes, 10k+ views)

## Further reading

[What Is Reaction Injection Molding? (Romeo RIM)](https://romeorim.com/what-is-reaction-injection-molding/) · [RIM Design Guide: Part, Tool, and Material Design (Romeo RIM)](https://romeorim.com/rim-design-guide/)

File: sheets/manufacturing-processes/entries/029-compression-molding.md
---
number: 29
name: "Compression molding"
part: 2
group: "Polymer & Elastomer Molding"
materials: [polymer, rubber, composite]
volumes: [med, high]
tooling: low
---

## Description

A measured charge is placed in a heated mold and compressed until it conforms and cures.

## Strengths and weaknesses

Works well for thermosets, rubber, and fiber-reinforced compounds. Slower and less geometrically flexible than injection molding, though tooling may be simpler.

## When to use

Choose compression molding for rubber, thermoset, and fiber-reinforced parts (SMC panels, seals, electrical housings) at medium-to-high volumes, where simple tooling and low material shear matter. Low shear preserves fiber length, which is why compression molding is the default for large composite panels. Avoid it for intricate geometry, tight flash control, or fragile inserts; transfer molding or injection molding handle those better. For plain thermoplastics, injection molding is faster.

## Key numbers

Molding pressure 2–20 MPa on presses of 100–3,000 tons · mold temperature 140–180 °C with a 1–5 minute cure · wall thickness 1.5–25 mm · fiber length preserved at 12–50 mm in SMC, against under 1 mm after injection molding · dimensional tolerance roughly ±0.1–0.5 mm · panels up to about 3 m across · tooling $10,000–100,000, well under an equivalent injection mold.

## Examples

Electrical housings, rubber seals, composite panels, melamine products.

## Videos

- https://www.youtube.com/watch?v=pOGpXZ-UMfo — Compression Molding (Engineering Chemistry, 4 minutes, 100k+ views)
- https://www.youtube.com/watch?v=tqp3DhJACdg — The Silicone Rubber Compression Molding Process Explained (Sofeast, 5 minutes, 10k+ views)
- https://www.youtube.com/watch?v=FvzhutJ1H80 — Compression Moulding Process - A Detailed explanation. (James Sword Engineering, 6 minutes, 10k+ views)

## Further reading

[Compression Molding: Process, Materials, and Applications (Xometry)](https://www.xometry.com/resources/injection-molding/compression-molding/) · [SMC and BMC Thermoset Composites Technology (IDI Composites)](https://www.idicomposites.com/smc-bmc-technology.php)

File: sheets/manufacturing-processes/entries/030-transfer-molding.md
---
number: 30
name: "Transfer molding"
part: 2
group: "Polymer & Elastomer Molding"
materials: [polymer, rubber]
volumes: [med, high]
tooling: mod
---

## Description

Thermosetting material is forced from a chamber into a closed mold cavity and cured.

## Strengths and weaknesses

Handles inserts and more complex geometry than compression molding. Creates runner waste and requires more complex tooling.

## When to use

Use transfer molding when a thermoset or rubber part needs delicate inserts held in a closed cavity, or finer geometry than compression molding can fill. Semiconductor encapsulation and insert-heavy connectors are the usual cases. In exchange you accept cured runner scrap and more expensive tooling. If the shape is simple and has no inserts, stay with compression molding. At very high volumes with complex geometry, thermoset injection molding is usually the better fit.

## Key numbers

Transfer pressure 20–70 MPa, between compression and injection molding · mold temperature 150–190 °C, cure in 1–5 minutes or 60–120 s for semiconductor encapsulation · dimensional tolerance roughly ±0.1–0.25 mm · cull and runner scrap 10–30%, none of it reusable · epoxy molding compounds usually get a 4–6 hour post-mold cure at about 175 °C · tooling $15,000–150,000.

## Examples

Encapsulated electronics, semiconductor packages, connectors, rubber parts.

## Videos

- https://www.youtube.com/watch?v=gK_Ebyhdgb4 — How Transfer moulding works: A quick Overview. (James Sword Engineering, 4 minutes, 5k+ views)
- https://www.youtube.com/watch?v=wCMUCFXA_Vo — TRANSFER MOULDING (SOUMEN SIR, 1 minute, 10k+ views)
- https://www.youtube.com/watch?v=0Xd8EDC9B2A — [Eng Sub] Transfer Molding (Semicon Talk, 6 minutes, 10k+ views)

## Further reading

[Transfer Molding: Process, Uses, and Comparison to Other Molding (Xometry)](https://www.xometry.com/resources/injection-molding/transfer-molding/) · [Thermoset Processing Guide: Transfer Molding Sections (Plenco)](https://plenco.com/processing-guide/)

File: sheets/manufacturing-processes/entries/031-blow-molding.md
---
number: 31
name: "Blow molding"
part: 2
group: "Polymer & Elastomer Molding"
materials: [polymer]
volumes: [high]
tooling: mod
---

## Description

A heated plastic tube or preform is inflated inside a mold. Variants include extrusion blow molding, injection blow molding, and stretch blow molding.

## Strengths and weaknesses

Highly efficient for hollow containers. Wall thickness can vary, fine structural features are difficult, and geometry must support inflation and release.

## When to use

Blow molding is the right choice for hollow thermoplastic containers at six-figure volumes and up: stretch blow for PET beverage bottles, extrusion blow for handled and irregular containers like detergent bottles and fuel tanks, injection blow for small precise-neck vials. Below tens of thousands of units, or for very large tanks at modest volume, rotational molding is usually cheaper because its tooling costs so much less. If the part needs tight wall control or structural detail, use injection molding instead.

## Key numbers

Dimensional tolerance roughly ±0.5 mm on small blown features and looser as parts scale up · wall thickness variation ±10–25% · extrusion blow molds roughly $5,000–50,000, 4–10 weeks lead time · cycle about 2 s per cavity on PET stretch blow, 30–120 s on large extrusion-blown tanks · part volumes from a few milliliters to about 1,000 L · economic lot size 100,000 units and up.

## Examples

Beverage bottles, fuel tanks, detergent containers, drums, ducts.

## Economic profile

An extrusion blow mold at $5–50k is cheap for the size of part it makes, since it is a cavity with no core, and that is much of why plastic containers cost what they do. The economics are volume economics: an economic lot starts around 100,000 units, and PET stretch blow at about 2 seconds per cavity produces bottles faster than they can be filled. Wall variation of ±10–25% is resin given away on every part.

## Videos

- https://www.youtube.com/watch?v=pJW6IKRLSyk — How It's Made — PET Plastic Bottle | Blow Moulding Manufacturing Process… (PAT - Manufacturing Solutions, 4 minutes, 10k+ views)
- https://www.youtube.com/watch?v=fox1JJZmLMA — How Plastic Bottles Are Made - Polymer Blow Molding Process (ChemicalEngineering, 2 minutes, 10k+ views)
- https://www.youtube.com/watch?v=_NZfxACVILg — Plastic Blow Molding Animation-Making of Plastic Bottle (Engineering Master, 4 minutes, 10k+ views)

## Further reading

[Blow Molding vs. Injection Molding: Differences and Comparison (Xometry)](https://www.xometry.com/resources/injection-molding/blow-molding-vs-injection-molding/)

File: sheets/manufacturing-processes/entries/032-rotational-molding.md
---
number: 32
name: "Rotational molding"
part: 2
group: "Polymer & Elastomer Molding"
materials: [polymer]
volumes: [low, med]
tooling: low
---

## Description

Polymer powder coats the inside of a heated rotating mold and forms a seamless hollow part.

## Strengths and weaknesses

Excellent for large hollow parts and low-to-medium volumes because tooling is relatively inexpensive. Cycles are slow, tolerances are loose, and material choices are limited.

## When to use

Pick rotomolding for large seamless hollow parts (tanks, kayaks, bins from tens of liters to several cubic meters) at dozens to a few thousand units per year, where its cheap cast-aluminum or fabricated tooling costs far less than the alternatives. In exchange you get cycles of 30–60 minutes, loose tolerances, and a short list of materials led by polyethylene. At high volumes, or for small containers, use blow molding instead. If you need precision or structural detail, use injection molding.

## Key numbers

Dimensional tolerance roughly ±1% of the dimension, wall thickness ±10–20% · walls typically 3–12 mm · cycle 30–60 minutes per part · cast-aluminum or fabricated-steel molds $3,000–25,000, 3–8 weeks lead time · part volumes from tens of liters to several cubic meters, almost all polyethylene · economic lot size dozens to a few thousand a year.

## Examples

Water tanks, kayaks, playground equipment, coolers, barriers.

## Economic profile

Molds at $3–25k are the cheapest way to make a large hollow part, since the tooling sees no pressure and can be sheet metal or cast aluminum. The cost is the cycle: 30–60 minutes per part means a machine makes very few parts a day, so labor and machine time dominate and there is no volume at which the part becomes cheap. That fixes the economic lot at dozens to a few thousand a year.

## Videos

- https://www.youtube.com/watch?v=Qr5qIMvJSnw — Rotational Moulding - The Process (Ecosure, 4 minutes, 100k+ views)
- https://www.youtube.com/watch?v=Fr_s_xG78AA — Roto-molding full process (badjacoon, 4 minutes, 100k+ views)
- https://www.youtube.com/watch?v=yzxlBrcn2Fg — Rotational Molding 101 (Gregstrom Corporation, 4 minutes, 50k+ views)

## Further reading

[Roto 101: Introduction to Rotomolding (Association of Rotational Molders)](https://www.rotomolding.org/roto-101) · [ARM Design Guide: Designing Products for Rotational Molding (Association of Rotational Molders)](https://www.rotomolding.org/design-guide-pt2-overview)

File: sheets/manufacturing-processes/entries/033-thermoforming.md
---
number: 33
name: "Thermoforming"
part: 2
group: "Polymer & Elastomer Molding"
materials: [polymer]
volumes: [low, med, high]
tooling: low
---

## Description

Plastic sheet is heated, stretched over or into a mold, and trimmed. Vacuum forming and pressure forming are common variants.

## Strengths and weaknesses

Tooling is relatively inexpensive and large parts can be formed quickly. Geometry is mostly one-sided, wall thinning occurs, and trimming generates scrap.

## When to use

Thermoforming suits shell-like one-sided parts made from sheet (trays, liners, panels, enclosures), from prototypes on cheap wood or epoxy molds up to very high-volume thin-gauge packaging on dedicated lines. Tooling costs a fraction of an injection mold, so thermoforming also covers the large-part and mid-volume range that injection molding can't serve economically. Avoid it when you need two-sided features, uniform wall thickness, or tight tolerances, and budget for trim scrap. Injection molding covers those needs.

## Key numbers

Sheet thickness 0.2–1.5 mm thin gauge, 1.5–12 mm heavy gauge · dimensional tolerance about ±0.5 mm thin gauge and ±1–1.5 mm heavy gauge · corners thin to 30–50% of starting gauge · tooling from a few hundred dollars in wood or epoxy to $20,000 in cast aluminum, 2–6 weeks lead time · cycle a few seconds per part on roll-fed thin-gauge lines, 1–6 minutes on heavy gauge · economic lot size from single prototypes to millions.

## Examples

Packaging trays, refrigerator liners, aircraft interior panels, signs, shower enclosures.

## Videos

- https://www.youtube.com/watch?v=HWX_XxS4zY8 — Vacuum/Thermal Forming Explained (AEB, 6 minutes, 100k+ views)
- https://www.youtube.com/watch?v=_P8YnvOdhV8 — Thermoforming, Vacuum Forming & Pressure Forming | CandK Plastics | Metuchen,… (Part Gurus, 10 minutes, 10k+ views)
- https://www.youtube.com/watch?v=Oi5KLNxVlc0 — The Vacuum Forming Process (Toolcraft Plastics Ltd - Plastic Injection Moulding & Mould Toolmaking, 1 minute, 10k+ views)

## Further reading

[Thermoforming Overview and Design Guide (Ray Products)](https://www.rayplastics.com/overview-thermoforming-design-guide/) · [Heavy Gauge Thermoforming Process and Design Guide (Productive Plastics)](https://www.productiveplastics.com/wp-content/uploads/productive-plastics-thermoforming-design-guide.pdf)

File: sheets/manufacturing-processes/entries/034-vacuum-casting.md
---
number: 34
name: "Vacuum casting"
part: 2
group: "Polymer & Elastomer Molding"
materials: [polymer]
volumes: [proto, low]
tooling: min
---

## Description

Liquid polyurethane or similar resin is poured under vacuum into a flexible silicone mold, usually copied from a master pattern.

## Strengths and weaknesses

Useful for prototypes and short production runs without hard tooling. Silicone molds wear quickly and material properties only approximate production polymers.

## When to use

Use vacuum casting for 10–100 production-like polyurethane parts (functional prototypes, pilot builds, marketing samples) delivered in days without hard tooling. Each silicone mold is good for roughly 15–25 casts. Treat the material properties as approximations of the production polymer rather than equivalents. This is a bridge process. Past a few hundred parts, cut a mold and switch to injection molding; for a handful of pieces, 3D printing is cheaper still.

## Key numbers

Dimensional tolerance roughly ±0.3% of the dimension, about ±0.25 mm minimum · silicone molds $500–2,000 and 3–7 days to make, good for 15–25 casts · cycle 1–4 hours per casting including cure · parts up to roughly 500 mm in typical chambers · polyurethane resins from Shore A 30 to Shore D 80 · economic lot size 10–100 pieces.

## Examples

Prototype housings, automotive mockups, medical-device enclosures.

## Economic profile

Silicone molds at $500–2,000, made in 3–7 days and good for 15–25 casts, make this the cheapest route to a small run of production-like plastic parts. The mold's short life is the economic boundary: a run of 100 needs several molds, and past that the cost curve crosses toward injection tooling. A 1–4 hour cycle per casting also means capacity is added by buying more molds rather than by running faster.

## Videos

- https://www.youtube.com/watch?v=gcrgXa0yYrw — Urethane Plastic Prototypes using Vacuum Casting (rapidprotovideo, 3 minutes, 50k+ views)
- https://www.youtube.com/watch?v=sHqHWTK-Esg — How It's Done: Vacuum Casting / Polyurethane Casting | Star Rapid (Star Rapid, 3 minutes, 10k+ views)
- https://www.youtube.com/watch?v=rYM6anw8TFE — Vacuum Casting Process: A Good Choice for Rapid Prototyping and Low-Volume… (RAPID DIRECT, 3 minutes, 5k+ views)

## Further reading

[Guide to Vacuum Casting and Urethane Casting (Formlabs)](https://formlabs.com/blog/vacuum-casting-urethane-casting-polyurethane-casting/)

File: sheets/manufacturing-processes/entries/035-foam-molding.md
---
number: 35
name: "Foam molding"
part: 2
group: "Polymer & Elastomer Molding"
materials: [polymer]
volumes: [med, high]
tooling: low
---

## Description

Polymer expands inside a mold through gas, steam, or chemical blowing.

## Strengths and weaknesses

Produces lightweight, insulating, impact-absorbing structures. Surface finish, structural consistency, and recyclability may be limited.

## When to use

Choose foam molding when you need lightness, thermal insulation, or controlled energy absorption (helmet liners, protective packaging, automotive absorbers) at medium volumes and up. EPS or EPP steam-chest molding is the standard route. Structural-foam variants stiffen large parts while cutting weight and clamp tonnage. Avoid foam molding when you need fine cosmetic surfaces, tight tolerances, or easy recyclability; use solid injection molding instead.

## Key numbers

Molded density 15–100 kg/m³ for EPS and 20–120 kg/m³ for EPP · dimensional tolerance roughly ±1% · steam-chest cycle 1–3 minutes plus drying · aluminum tooling $5,000–40,000, 4–10 weeks lead time · structural foam variants cut part weight 10–30% and run at well under half the clamp tonnage of solid injection · economic lot size tens of thousands and up.

## Examples

Helmets, protective packaging, insulation, automotive energy absorbers.

## Economic profile

Aluminum tooling at $5–40k is modest, and the economic argument is what the part is made of: at 15–100 kg/m³ an EPS part is mostly air, so material cost per unit volume is very low. For structural foam the argument is different, since cutting part weight 10–30% at well under half the clamp tonnage of solid injection lets a smaller and cheaper press make a larger part than it otherwise could.

## Videos

- https://www.youtube.com/watch?v=QD_sqb9EhGg — How Expanded Polystyrene (EPS) Products Are Made: Inside AMC Foam's… (AMC Foam Technologies, 3 minutes, 10k+ views)
- https://www.youtube.com/watch?v=2NvY4MXYoi8 — EPS Foam: How It’s Made | Expanded Polystyrene Manufacturing Process (Atlas Molded Products, 3 minutes, 10k+ views)

## Further reading

[Foam Injection Molding: Process, Benefits, and Materials (Xometry)](https://www.xometry.com/resources/injection-molding/foam-injection-molding/)

File: sheets/manufacturing-processes/entries/036-insert-molding.md
---
number: 36
name: "Insert molding"
part: 2
group: "Polymer & Elastomer Molding"
materials: [polymer, multi]
volumes: [med, high]
tooling: mod
---

## Description

A prefabricated metal or other insert is placed in the mold and encapsulated by plastic.

## Strengths and weaknesses

Consolidates assembly and creates integrated threaded, electrical, or structural interfaces. Insert handling, thermal expansion, and molding forces add complexity.

## When to use

Specify insert molding when a threaded, conductive, or load-bearing metal feature has to be captured in plastic at medium-to-high volume (connectors, sensor bodies, fastener bosses). It removes assembly steps and performs better than a glued or pressed joint. You need enough volume to justify insert-loading automation or the added cycle labor. At low volumes, mold plain bosses and install heat-set or ultrasonic inserts afterward, which keeps tooling simple and the design flexible.

## Key numbers

Dimensional tolerance ±0.05–0.15 mm on molded features, insert position within about ±0.1 mm · cycle 20–60 s, roughly 10–30 s longer than the same part molded without inserts · tooling $10,000–80,000, plus insert-loading automation · metal-to-polymer thermal expansion mismatch of 3–6x at the interface · economic lot size tens of thousands and up.

## Examples

Threaded housings, electrical connectors, sensor bodies, surgical handles.

## Videos

- https://www.youtube.com/watch?v=z6J07KPoDDk — INSERT MOLDING vs OVERMOLDING | Two-Shot Injection Molding EXPLAINED -… (Star Rapid, 7 minutes, 100k+ views)
- https://www.youtube.com/watch?v=c4mwoX1Qiv0 — Overmolding vs Insert Molding | Plastic Parts Molding Process (RAPID DIRECT, 6 minutes, 5k+ views)

## Further reading

[Overmolding and Insert Molding Design Guidelines (Protolabs)](https://www.protolabs.com/services/injection-molding/overmolding-insert-molding/design-guidelines/) · [Insert Molding vs. Overmolding: What's the Difference? (Xometry)](https://www.xometry.com/resources/injection-molding/the-differences-between-insert-molding-vs-overmolding/)

File: sheets/manufacturing-processes/entries/037-overmolding.md
---
number: 37
name: "Overmolding"
part: 2
group: "Polymer & Elastomer Molding"
materials: [polymer, multi]
volumes: [med, high]
tooling: mod
---

## Description

A second material is molded over an existing substrate or first molded component.

## Strengths and weaknesses

Creates grips, seals, soft-touch areas, insulation, and multi-material components. Adhesion, shrinkage, thermal compatibility, and extra tooling must be controlled.

## When to use

Choose overmolding for soft-touch grips, integrated seals, and two-material parts (toothbrushes, tool handles, gasketed housings) at volumes that justify either two-shot tooling (high volume, best per-part economics) or a transfer process between two single molds (moderate volume). Check the adhesion of the material pair early, because an incompatible pair needs mechanical interlocks. Below a few tens of thousands of units, molding the parts separately and joining them by assembly or adhesive is usually cheaper.

## Key numbers

Overmold layer 1–3 mm thick, 0.5 mm minimum · TPE grades from Shore A 20 to Shore A 90 · two-shot tooling $30,000–150,000 against $15,000–60,000 for a pair of single-shot molds, both 8–14 weeks · cycle 30–60 s on two-shot, longer through a transfer process · dimensional tolerance roughly ±0.15–0.3 mm on the soft layer · economic lot size tens of thousands through a transfer process, 100,000 and up for two-shot.

## Examples

Tool grips, toothbrushes, sealed electronics, cable connectors.

## Videos

- https://www.youtube.com/watch?v=3AuVVB63CgQ — Two-Shot Molding vs. Overmolding: Understanding Their Differences (RAPID DIRECT, 5 minutes, 10k+ views)
- https://www.youtube.com/watch?v=E12_jnjJCbQ — 2 Shot Molding Steps (Injection Molding Skills & More, 9 minutes, 1k+ views)

## Further reading

[Overmolding and Insert Molding Design Guidelines (Protolabs)](https://www.protolabs.com/services/injection-molding/insert-molding/design-guidelines/) · [TPE Overmolding, Bonding and Substrate Considerations (RTP Company)](https://www.rtpcompany.com/products/elastomer/tpe-overmolding-bonding-and-substrate-considerations/)

File: sheets/manufacturing-processes/entries/038-glass-blowing.md
---
number: 38
name: "Glass blowing"
part: 2
group: "Glass & Ceramic Forming"
materials: [glass]
volumes: [low, med, high]
tooling: low
---

## Description

Heated glass is inflated and shaped manually or mechanically, often inside a mold.

## Strengths and weaknesses

Readily creates seamless hollow objects. Dimensional precision, thick structural sections, and sharp internal features are difficult.

## When to use

Machine blowing is the route for narrow-necked hollow glassware at volume (bottles, jars, bulbs, globes). Hand blowing covers low-volume laboratory, lighting, and artistic ware, where tooling would never pay for itself. Expect loose dimensional control, and avoid thick structural sections or sharp internal features. If the piece is open, thick, or precise, press it instead. Flat stock comes from float lines.

## Key numbers

Gob delivered at 1,050–1,150 °C, annealing lehr around 500–560 °C · IS machines run roughly 200–700 containers per minute · container walls 1.5–4 mm, weights around 100–800 g · dimensional tolerance ±0.5–1 mm on the body and about ±0.25 mm at the neck ring · cast-iron mold sets a few thousand dollars per cavity · hand blowing takes minutes to hours per piece.

## Examples

Bottles, laboratory glassware, lighting globes, vessels.

## Economic profile

An IS machine running 200–700 containers a minute makes glass containers among the cheapest manufactured objects there are, and cast-iron mold sets at a few thousand dollars per cavity are trivial against that output. The economics are freight and furnace: a container plant sells within a radius set by the cost of shipping empty glass, and the furnace runs continuously whatever the order book says. Hand blowing at minutes to hours per piece is a different business, priced as craft labor.

## Videos

- https://www.youtube.com/watch?v=EkDhkDMck7o — How Glass is Made in Factories | HOW IT'S MADE (How It's Made, 9 minutes, 100k+ views)
- https://www.youtube.com/watch?v=GCtqKRXoTnU — Making a Handblown Glass Bottle, Full Glassblowing Demonstrations (GlassGoof, 18 minutes, 100k+ views)
- https://www.youtube.com/watch?v=Cf4hmktnSMo — From Grit to Glass - How Glass Bottles Are Made (O.BerkCompany, 2 minutes, 100k+ views)

## Further reading

[Glass Processing Course Lecture Library (Lehigh IMI-NFG)](https://www.lehigh.edu/imi/teched/GlassProcess/GlassProcess.html)

File: sheets/manufacturing-processes/entries/039-glass-pressing.md
---
number: 39
name: "Glass pressing"
part: 2
group: "Glass & Ceramic Forming"
materials: [glass]
volumes: [med, high]
tooling: low
---

## Description

A measured gob of molten glass is pressed into shape in a mold.

## Strengths and weaknesses

Repeatable and efficient for relatively thick glass components. Undercuts, thin walls, and large thickness variation are difficult.

## When to use

Choose pressing for open, relatively thick glass shapes at medium-to-high volume (lenses, insulators, dishes, headlamp optics), wherever a plunger can reach every surface and repeatability matters more than delicacy. Pressing can't make narrow-necked hollowware, thin uniform walls, or undercuts; those need blowing. For precision optics, plan on grinding and polishing downstream unless you invest in precision molding.

## Key numbers

Gob pressing at 1,000–1,150 °C; precision glass molding at 500–700 °C with low-Tg glasses · sections 2–10 mm, thicker than blowing can hold · cycle 5–15 s per station on automated lines · dimensional tolerance ±0.2–0.5 mm on ordinary pressed ware, near ±0.02 mm center thickness on precision-molded optics · mold sets $5,000–30,000, more for tungsten-carbide precision molds · economic lot size tens of thousands and up.

## Examples

Lenses, dishes, insulators, headlamp optics, tiles.

## Videos

- https://www.youtube.com/watch?v=ZI_ulwcPyms — How It's Made-Pressed Glass (bighoov1, 5 minutes, 100k+ views)
- https://www.youtube.com/watch?v=pEd2Oni88uY — Glass Block Manufacturing (Steve McCollum, 5 minutes, 10k+ views)
- https://www.youtube.com/watch?v=TiLaRZ8okms — JCL Press Machine for Glass Tableware Production (JCL Engineering Pte Ltd, 2 minutes, 10k+ views)

## Further reading

[TIE-40: Optical Glass for Precision Molding (SCHOTT)](https://media.schott.com/api/public/content/7fbeac84a2b046de851cfa4bdb97fba1?v=e6a449ff&download=true)

File: sheets/manufacturing-processes/entries/040-glass-slumping-and-bending.md
---
number: 40
name: "Glass slumping and bending"
part: 2
group: "Glass & Ceramic Forming"
materials: [glass]
volumes: [low, med]
tooling: low
---

## Description

Flat glass is heated until it softens and conforms to a mold or bends under gravity.

## Strengths and weaknesses

Produces curved glass without cutting and reassembly. Cycle times are long, optical distortion can occur, and shape complexity is limited.

## When to use

Use slumping and bending to curve flat float glass (architectural panels, curved glazing, lighting shades) at one-off to medium volumes. Molds are cheap and the feedstock is commodity sheet. Expect long kiln cycles, gentle curvature only, and some optical distortion on demanding contours. If you need a deep or complex three-dimensional shape, use pressing or blowing instead.

## Key numbers

Slumping at roughly 620–700 °C for soda-lime float, below the 780–820 °C full-fuse range · kiln cycle 6–24 hours including the anneal · glass thickness 3–19 mm · minimum bend radius usually a few hundred millimeters, growing with thickness · steel, ceramic-fiber, or refractory-board molds $500–10,000 · economic lot size one-off to a few thousand panels.

## Examples

Architectural panels, automotive glazing, lighting components.

## Economic profile

Molds at $500–10k in steel, ceramic fiber, or refractory board are cheap and a kiln is ordinary equipment, so entry cost is low. The 6–24 hour cycle including the anneal is what sets the price, because a kiln makes one load a day and capacity is added by buying kilns and floor space rather than by running faster. That fixes the process in architectural and decorative work from one panel to a few thousand.

## Videos

- https://www.youtube.com/watch?v=xJDd-NytBf0 — Slumping Basics (Bullseye Glass Co., 13 minutes, 50k+ views)
- https://www.youtube.com/watch?v=jLAUDCPUCAU — Fusing: How to Slump Glass (Delphi Glass Creativity Center, 2 minutes, 10k+ views)
- https://www.youtube.com/watch?v=PxeSJoboxRk — Glass Fusing Fundamentals | Lesson 8: Slumping, Draping, & Casting (Glasswork Pixie, 13 minutes, 5k+ views)

## Further reading

[Devil's in the Details: Bent Glass (Glassonweb)](https://www.glassonweb.com/article/devils-detail-bent-glass)

File: sheets/manufacturing-processes/entries/044-open-die-forging.md
---
number: 44
name: "Open-die forging"
part: 2
group: "Bulk Metal Deformation"
materials: [metal]
volumes: [proto, low]
tooling: min
---

## Description

Metal is compressed between simple dies that do not fully enclose the workpiece.

## Strengths and weaknesses

Produces very large, strong parts with favorable grain flow and relatively modest tooling. Accuracy is low and substantial machining is usually required.

## When to use

Open-die forging is for very large or very low-volume parts that have to be metallurgically sound (turbine shafts, vessel rings, rotors from hundreds of kilograms to hundreds of tons), where no closed die could exist. Treat the forging as a rough envelope and plan substantial machining allowances. If you need thousands of identical net-shape parts, move to closed-die forging. If your strength requirements allow it, a large casting is cheaper still.

## Key numbers

Part mass from a few hundred kilograms to several hundred tons · forged at 1,100–1,250 °C in steel · dimensional tolerance roughly ±1–2% of the dimension, so 6–25 mm of machining stock per surface · presses of 1,000–15,000 tons cover most industrial work · flat, V, and swage dies costing a few thousand dollars, usually already on the floor · cycle minutes to hours per piece · economic lot size 1 to a few hundred.

## Examples

Turbine shafts, pressure-vessel rings, generator rotors, large gears.

## Videos

- https://www.youtube.com/watch?v=YobXFODkp50 — Die forging process(open and closed die) (Mechanics Mix, 5 minutes, 100k+ views)
- https://www.youtube.com/watch?v=t8p9nLXd5Og — Forging 101: The Forging Process & Open Die Forgings (Scot Forge Company, 2 minutes, 1k+ views)

## Further reading

[Open Die Forging Process and Advantages (Scot Forge)](https://www.scotforge.com/customized-solutions/why-forging-1/advantages-of-forgings-forging-processes/open-die-forging-advantages) · [Product Design Guide for Forging (Forging Industry Association)](https://www.forging.org/Common/Uploaded%20files/Design%20Engineering%20Center/Product%20Design%20Guide%20for%20Forging.pdf)

File: sheets/manufacturing-processes/entries/045-closed-die-forging.md
---
number: 45
name: "Closed-die forging"
part: 2
group: "Bulk Metal Deformation"
materials: [metal]
volumes: [med, high]
tooling: mod
---

## Description

Metal is compressed inside shaped dies that substantially enclose the workpiece.

## Strengths and weaknesses

Produces strong, fatigue-resistant parts with directional grain flow. Dies are expensive, draft and flash are common, and internal cavities are limited.

## When to use

Specify closed-die forging for fatigue- and impact-critical parts (connecting rods, crankshafts, landing gear, hand tools) once volumes reach roughly 10,000 pieces, which is about where die cost is amortized. The directional grain flow gives properties castings cannot match. Design around draft, flash, and the absence of internal cavities, and expect to finish machine the critical surfaces. Below tooling-payback volume, machine from bar or use open-die forging. If the loads permit it, casting is cheaper.

## Key numbers

Part weight typically 0.1–50 kg · dimensional tolerance ±0.25–1.5 mm depending on size, with 3–7° draft on hot-forged surfaces · die sets $10,000–100,000, 6–16 weeks lead time, roughly 10,000–50,000 parts before resink · cycle 5–30 s per piece · flash and scale take 10–30% of the input material · economic lot size around 10,000 pieces and up.

## Examples

Connecting rods, crankshafts, landing-gear components, hand tools.

## Videos

- https://www.youtube.com/watch?v=4EkgeO9utDY — Forging Process | Open Die Forging | Closed Die Forging | Hot Forging | Cold… (Engineering Explained Wing, 5 minutes, 5k+ views)
- https://www.youtube.com/watch?v=AW_sgdZgFCU — Our process of closed-impression die forging (TrentonForging, 1 minute, 10k+ views)
- https://www.youtube.com/watch?v=rCWS-xl1pNM — Key Considerations in Closed Die Forging (Cornell Forge, 2 minutes, 1k+ views)

## Further reading

[Open Die vs. Impression Die Forging (Trenton Forging)](https://trentonforging.com/open-die-vs-impression-die-forging/) · [Product Design Guide for Forging (Forging Industry Association)](https://www.forging.org/Common/Uploaded%20files/Design%20Engineering%20Center/Product%20Design%20Guide%20for%20Forging.pdf)
