Repository: lpolovets/reference

File: sheets/manufacturing-processes/entries/046-cold-heading-and-upset-forging.md
---
number: 46
name: "Cold heading and upset forging"
part: 2
group: "Bulk Metal Deformation"
materials: [metal]
volumes: [high, cont]
tooling: low
---

## Description

Wire, rod, or billet is compressed axially so material flows outward and forms a head or enlarged section.

## Strengths and weaknesses

Extremely fast, chipless, and produces strong parts with good grain flow. Geometry and deformation are constrained by material ductility and die access.

## When to use

Cold heading is the automatic choice for fasteners and similar headed axisymmetric parts in ductile metals, running at hundreds of pieces per minute. The economics need runs in the hundreds of thousands to millions. The process is chipless, so it strengthens the material and wastes almost nothing, which is why it beats machining at volume. Below tens of thousands of pieces, or for low-ductility alloys and features the dies cannot reach, screw-machine turning is the fallback.

## Key numbers

Rate 100–400 pieces per minute · wire and rod stock 2–25 mm diameter · unsupported upset length limited to about 3 stock diameters per blow · diameter tolerance ±0.05–0.15 mm · material utilization above 95%, against 40–60% for screw machining · tool sets $2,000–20,000, good for 100,000 to 1,000,000 hits · economic lot size in the hundreds of thousands.

## Examples

Bolts, screws, rivets, valve heads, pins.

## Videos

- https://www.youtube.com/watch?v=WoN2KKfbzLA — Cold Heading - Cold forming - Screw Manufacturing - How Screws are Made -… (Corey @ SmithReps, 7 minutes, 100k+ views)
- https://www.youtube.com/watch?v=PXqOaoYpHJM — Semblex Cold Heading Process Educational Video (Semblex Corporation, 2 minutes, 50k+ views)
- https://www.youtube.com/watch?v=n5jjxCMR2QA — What is Cold Heading？ (JM Hardware®, 2 minutes, 10k+ views)

## Further reading

[What Is Cold Heading? Key Processes Explained (TFG USA)](https://www.tfgusa.com/resources/what-is-cold-heading/) · [Cold Heading and Cold Forming (IQS Directory)](https://www.iqsdirectory.com/articles/cold-headed-parts/cold-heading-and-cold-forming.html)

File: sheets/manufacturing-processes/entries/047-roll-forging.md
---
number: 47
name: "Roll forging"
part: 2
group: "Bulk Metal Deformation"
materials: [metal]
volumes: [med, high]
tooling: mod
---

## Description

A billet passes through grooved rolls that progressively redistribute material.

## Strengths and weaknesses

Efficient for elongated parts and forging preforms. Geometry must be compatible with progressive rolling and dedicated tooling is required.

## When to use

Use roll forging for elongated parts whose cross-section varies along their length (axle and leaf-spring blanks, tapered levers). Most often it is used as a preform step feeding closed-die forging, where a good preform cuts flash losses and die wear. It needs medium-to-high volumes to pay for the dedicated grooved rolls. For one-offs or short runs, open-die drawing-out or machining from bar does the same job without tooling.

## Key numbers

Cross-sectional reduction 20–50% per pass, usually 2–4 passes · cycle 5–20 s per piece · billet stock roughly 20–150 mm diameter · grooved roll sets $10,000–40,000, 6–12 weeks lead time · preforming cuts the flash loss on the finish forging, which otherwise runs 10–30% of input mass · economic lot size tens of thousands and up.

## Examples

Axles, spring blanks, connecting-rod preforms, tool blanks.

## Videos

- https://www.youtube.com/watch?v=LuGNhEwZs0s — Roll forging process (ROLL PEDIA, 5 minutes, 10k+ views)

## Further reading

[Rolling Machines for Forging Preforms (LASCO Umformtechnik)](https://www.lasco.com/images/pdfs/prospekte/en/Rolling_machines_en.pdf)

File: sheets/manufacturing-processes/entries/048-ring-rolling.md
---
number: 48
name: "Ring rolling"
part: 2
group: "Bulk Metal Deformation"
materials: [metal]
volumes: [low, med]
tooling: mod
---

## Description

A pierced ring is rolled to increase diameter and reduce wall thickness.

## Strengths and weaknesses

Creates strong seamless rings with excellent grain orientation and material efficiency. Limited to annular geometry.

## When to use

Ring rolling is the sensible route to seamless rings from roughly 200 mm to several meters in diameter (bearing races, jet-engine and flange rings) at one-off to medium volumes. It gives circumferential grain flow and far better material yield than machining from plate or a forged block. It handles annular geometry only. If the rings are small and the volume is high, cold forming or machining from tube is usually better, and non-round frames have to be forged or fabricated.

## Key numbers

Ring diameters from about 200 mm to several meters, to 10 m on the largest mills · wall thickness 20–500 mm · ring mass from tens of kilograms to over 50 tons · rolled at 1,100–1,250 °C in steel · cycle 1–5 minutes per ring · material yield 60–90%, against roughly 30–50% cutting the ring from plate · machining allowance 5–15 mm per surface.

## Examples

Bearing races, jet-engine rings, wind-turbine rings, flanges.

## Videos

- https://www.youtube.com/watch?v=jxVaycocsi8 — Dirostahl ring rolling (Karl Diederichs GmbH & Co. KG, 2 minutes, 10k+ views)
- https://www.youtube.com/watch?v=KxeQRurJ75I — Ring rolling - Imbach & Cie. AG (Imbach & Cie. AG, 1 minute, 10k+ views)
- https://www.youtube.com/watch?v=uNHr_SYEyzE — ring rolling | ring roll forming | ring rolling process | ring rolling… (Modi Mechanical Engineering Tutorials, 7 minutes, 1k+ views)

## Further reading

[Seamless Rolled Ring Forging Process (Scot Forge)](https://www.scotforge.com/customized-solutions/why-forging-1/advantages-of-forgings-forging-processes/rolled-ring-forging) · [Product Design Guide for Forging (Forging Industry Association)](https://www.forging.org/Common/Uploaded%20files/Design%20Engineering%20Center/Product%20Design%20Guide%20for%20Forging.pdf)

File: sheets/manufacturing-processes/entries/049-swaging.md
---
number: 49
name: "Swaging"
part: 2
group: "Bulk Metal Deformation"
materials: [metal]
volumes: [med, high]
tooling: low
---

## Description

Repeated radial hammering or die action reduces or shapes rods, tubes, or wire.

## Strengths and weaknesses

Creates tapered or stepped axisymmetric parts with good finish and strengthened material. Complex non-axisymmetric geometry is impractical.

## When to use

Choose rotary swaging for tapering, pointing, or stepping round bars and tubes (cable fittings, tapered shafts, tube-end reductions) at medium-to-high volumes. The dies are cheap, the process is chipless so it saves material, and the surface comes out work-hardened and burnished, which is what makes it beat turning here. It also attaches end fittings by swaging directly over them. Anything non-axisymmetric is out of scope, and for one-offs or complex internal profiles CNC turning is the simpler answer.

## Key numbers

Bar and tube diameters from about 1 mm to 50 mm · area reduction 20–50% per pass · diameter tolerance ±0.02–0.1 mm · burnished finish around Ra 0.2–0.8 µm · cycle a few seconds per piece, with the dies striking 1,500–4,000 times a minute · die sets $1,000–5,000 · economic lot size tens of thousands and up.

## Examples

Cable fittings, tapered shafts, medical tubing, tool handles.

## Economic profile

Die sets at $1–5k are among the cheapest tooling in the deformation group, and a cycle of a few seconds that leaves a burnished Ra 0.2–0.8 µm finish often removes a grinding operation. That combination is why swaging survives for tube ends, cable fittings, and tapered shafts. It is not a general-purpose process, but where it fits, both the tooling and the operation it displaces are cheap.

## Videos

- https://www.youtube.com/watch?v=IGppF3Pivu0 — two hammer swaging machine operation (mekanizmalar, 3 minutes, 10k+ views)
- https://www.youtube.com/watch?v=FJVOGQvMlqE — Felss: Rotary swaging of front axles for motorcycles (FELSS Group, 3 minutes, 50k+ views)
- https://www.youtube.com/watch?v=LFly3VRqjiE — Felss Rundkneten // rotary swaging (FELSS Group, 1 minute, 100k+ views)

## Further reading

[Rotary Swaging Technology Overview (Felss)](https://felss.com/en/technologies/rotary-swaging/) · [Rotary Swaging Applications from Aerospace to Automotive (FENN)](https://www.fenn-torin.com/blog/rotary-swaging-applications)

File: sheets/manufacturing-processes/entries/050-impact-extrusion.md
---
number: 50
name: "Impact extrusion"
part: 2
group: "Bulk Metal Deformation"
materials: [metal]
volumes: [high]
tooling: low
---

## Description

A metal slug is struck by a punch and flows around the punch or through a die.

## Strengths and weaknesses

Produces thin-walled seamless parts rapidly with little waste. Requires ductile materials and relatively simple geometry.

## When to use

Impact extrusion makes seamless deep thin-walled cans and tubes in ductile metals (aluminum, zinc, copper) at high volumes: aerosol cans, battery cases, collapsible tubes. A single blow replaces multiple draw stages. It requires soft alloys and simple axisymmetric geometry. For steels, complex shapes, or shallower parts, deep drawing is the standard alternative. At low volumes, machine or spin the part instead.

## Key numbers

Wall thickness 0.2–2 mm at length-to-diameter ratios up to about 10:1 · 50–95% area reduction in a single blow · rate 30–150 pieces per minute · diameter tolerance ±0.05–0.15 mm · tool sets $5,000–30,000 · limited to soft metals such as aluminum, zinc, copper, and tin · economic lot size 100,000 pieces and up.

## Examples

Aerosol cans, battery cases, collapsible tubes, aluminum housings.

## Videos

- https://www.youtube.com/watch?v=WPKtk-x6xUg — Impact Extrusion Process (Sampurna Engineering, 3 minutes, 10k+ views)
- https://www.youtube.com/watch?v=vDb8XSun4Gs — Impact Extrusion Process | Lecture Video (MT Academy English, 6 minutes, under 1k views)
- https://www.youtube.com/watch?v=hqprcij4e9M — Types of Extrusion Process - Impact Extrusion (Pammi Kumari, 5 minutes, 1k+ views)

## Further reading

[The Impact Extrusion Process Explained (Clinton Aluminum)](https://clintonaluminum.com/impact-extrusion-process/)

File: sheets/manufacturing-processes/entries/051-cross-wedge-rolling.md
---
number: 51
name: "Cross-wedge rolling"
part: 2
group: "Bulk Metal Deformation"
materials: [metal]
volumes: [high]
tooling: mod
---

## Description

Wedge-shaped dies redistribute material along a rotating cylindrical billet.

## Strengths and weaknesses

Produces stepped shafts quickly with low waste and favorable grain flow. Tooling is specialized and internal cracking can occur.

## When to use

Cross-wedge rolling suits stepped shafts and forging preforms at automotive volumes, typically 100,000-plus per year. The cycle takes seconds, material loss is minimal, and the grain flow is better than what you get turning from bar. Tooling is specialized, and internal Mannesmann-effect cracking has to be engineered out during development. Below tooling-payback volume, CNC turning or roll forging covers the same parts. For the largest shafts, use open- or closed-die forging.

## Key numbers

Cycle 3–15 s per shaft · billet 20–100 mm diameter, lengths to roughly 800 mm · area reduction 30–75% at the rolled steps · material utilization 90–95%, against 50–70% turning the same shaft from bar · diameter tolerance ±0.5–1 mm, so 1–3 mm of machining stock · wedge die sets $30,000–100,000, 10–20 weeks lead time · economic lot size 100,000 pieces a year and up.

## Examples

Axles, transmission shafts, stepped pins, connecting-rod preforms.

## Videos

- https://www.youtube.com/watch?v=SxjbL6TW6GY — LASCO Umformtechnik – Preforming with a cross-wedge roll - EN (LASCO Umformtechnik GmbH, 6 minutes, 5k+ views)
- https://www.youtube.com/watch?v=K79PqsC5eUM — Industrial applications of cross wedge and skew rolling | J. Bartnicki,… (TRANSVALOR S.A., 18 minutes, 1k+ views)

## Further reading

[Analysis of a Cross Wedge Rolling Process for Producing Drive Shafts (Int J Adv Manuf Technol, open access)](https://d-nb.info/1120190398/34) · [Assessment of the Susceptibility to Material Fracture in the Cross-Wedge Rolling Process with Concave Tools (Materials, open access)](https://pmc.ncbi.nlm.nih.gov/articles/PMC9570956/)

File: sheets/manufacturing-processes/entries/052-stamping.md
---
number: 52
name: "Stamping"
part: 2
group: "Sheet-Metal Forming"
materials: [metal]
volumes: [high]
tooling: high
---

## Description

Sheet metal is cut or formed in a press using dies. It is an umbrella family covering blanking, piercing, bending, drawing, embossing, and related operations.

## Strengths and weaknesses

Provides extremely high production rates and low unit cost at volume. Presses and dies are expensive, design changes are costly, and tearing, springback, wrinkling, and tool wear constrain designs.

## When to use

Stamping is the default for sheet-metal parts at high volume, meaning tens of thousands per year and up. Progressive dies cost tens to hundreds of thousands of dollars, and they pay back through cents-per-part pricing at dozens of strokes per minute. Lock the design early around springback, tearing, and die constraints, because changes after die tryout are expensive. Until annual volume reaches tens of thousands, laser cutting plus press-brake forming is almost always cheaper.

## Key numbers

Sheet thickness usually 0.2–6 mm · dimensional tolerance ±0.05–0.25 mm, down to ±0.025 mm with fine blanking · punch-to-die clearance 5–10% of stock thickness per side · progressive dies $20,000–300,000, 8–20 weeks lead time, 1–10 million hits of die life · press rate 20–100 strokes per minute, into the hundreds on small high-speed work · economic lot size tens of thousands a year and up, at piece prices in cents.

## Variants

### Blanking

A punch cuts a desired shape from sheet; the removed piece becomes the product. Fast and repeatable but produces burrs and surrounding scrap.

### Piercing and punching

A punch removes holes or slots from sheet. Highly productive but creates burrs and requires compatible tool access.

### Fine blanking

Sheet is sheared under strong compressive constraint using specialized tooling, producing smooth, nearly full-thickness cut edges. It works best within a moderate thickness band, so don't think of it as a "thick-sheet" process.

### Bending

Sheet is plastically bent along a line using a punch and die. Springback, bend radius, grain direction, and tool interference govern feasibility.

### Deep drawing

A flat blank is drawn into a die to create a cup, shell, or box. Draw depth, ductility, wrinkling, tearing, and corner radius are the main constraints.

### Embossing and coining

Material is compressed into fine die details or surface patterns. Creates texture, stiffness, or precise local features but imposes high die loads.

## Examples

Automotive panels, brackets, appliances, electrical contacts, washers.

## Videos

- https://www.youtube.com/watch?v=5CuJjSk4U38 — Sheet Metal Stamping Dies & Processes (Tooling U-SME, 3 minutes, 500k+ views)
- https://www.youtube.com/watch?v=e6GwPTy-nYs — Sheet Metal Stamping Process Step by Step (AM Industries Vietnam, 2 minutes, 50k+ views)
- https://www.youtube.com/watch?v=OT1WWYvFMYI — The Metal Stamping Process: How Parts Are Made (Engineering Specialties Inc, 2 minutes, 10k+ views)

## Further reading

[Metal Stamping Design Standards and Considerations (Xometry)](https://www.xometry.com/resources/industry-design-tips/stamping-design-tips/) · [AHSS Application Guidelines: Forming (WorldAutoSteel)](https://ahssinsights.org/forming/)

File: sheets/manufacturing-processes/entries/053-press-brake-forming.md
---
number: 53
name: "Press-brake forming"
part: 2
group: "Sheet-Metal Forming"
materials: [metal]
volumes: [proto, low, med]
tooling: min
---

## Description

Sheet or plate is bent using a programmable punch-and-die press.

## Strengths and weaknesses

It's flexible and cheap for low-to-medium volume fabrication. It's also slower than dedicated stamping, and it's subject to springback, operator variation, and tool-access constraints.

## When to use

Use a press brake for bent sheet-metal parts (enclosures, brackets, chassis) from one-off prototypes up to a few tens of thousands per year. Standard tooling means near-zero tooling cost and same-day turnaround from any fab shop. Design for tool access and bend order, and expect roughly ±0.25 mm and a degree on bends. If annual volume climbs into the high tens of thousands and the design is stable, dedicated stamping dies will beat a press brake on unit cost.

## Key numbers

Sheet thickness 0.5–12 mm, bend lengths to 3–4 m on a standard machine · bend angle within about ±1° and flange dimensions within ±0.25 mm · inside bend radius roughly equal to material thickness in mild steel · minimum flange length about 4 times thickness · cycle 5–20 s per bend · standard tooling, so near-zero tooling cost and same-day turnaround · economic lot size one piece to a few tens of thousands a year.

## Examples

Enclosures, brackets, cabinets, channels, structural panels.

## Economic profile

Standard tooling means near-zero tooling cost and same-day turnaround, which makes press braking the default for prototypes, low volume, and anything a job shop quotes quickly. The cost is per bend, at 5–20 seconds of skilled machine time each, so a part with twelve bends costs roughly twelve times a part with one. That linear relationship is what eventually pushes a growing product toward stamping or roll forming.

## Videos

- https://www.youtube.com/watch?v=OKUT9rwhlnw — The press brake bending you might have never seen before (Artizono, 8 minutes, 1m+ views)
- https://www.youtube.com/watch?v=73QtcoXrHb4 — Press Brake Metal Bending Crash Course (WoodchuckTinman, 12 minutes, 100k+ views)
- https://www.youtube.com/watch?v=FXoHycNTcho — Press Brake Bending Basics Explained (ADH Machine Tool (Official), 2 minutes, 10k+ views)

## Further reading

[Sheet Metal Fabrication Design Guide (Hubs)](https://www.hubs.com/guides/sheet-metal-fabrication/) · [The Basics of Bend Radii in Sheet Metal (Protolabs)](https://www.protolabs.com/resources/design-tips/the-basics-of-bend-radii-in-sheet-metal/)

File: sheets/manufacturing-processes/entries/054-roll-forming.md
---
number: 54
name: "Roll forming"
part: 2
group: "Sheet-Metal Forming"
materials: [metal]
volumes: [high, cont]
tooling: high
---

## Description

Continuous sheet passes through successive rolls that gradually bend it into a constant profile.

## Strengths and weaknesses

It's very efficient for long, high-volume components. Tooling is expensive, and variable cross-sections are difficult.

## When to use

Pick roll forming for constant-cross-section profiles produced from coil at high annual volumes (tens of thousands of linear meters per year or more). It's especially good for lengths beyond press-brake capacity and for parts that need in-line punching and cutoff. It also handles high-strength and pre-painted stock gently, because the bending is distributed over many stands. Avoid it below the volume needed to amortize a roll set (often tens of thousands of dollars per profile), for cross-sections that vary along the length, or for short discrete parts. In those cases, press-brake forming or stamping is the default.

## Key numbers

Line speed 10–100 m/min through 6–20 forming stands · strip thickness 0.3–6 mm, profile widths to about 600 mm · cross-section tolerance ±0.2–0.5 mm, cut length within about ±1 mm · roll sets $15,000–100,000 per profile, 8–16 weeks lead time · economic lot size tens of thousands of linear meters a year and up.

## Examples

Roofing, door tracks, automotive rails, shelving uprights, gutters.

## Economic profile

Roll sets at $15–100k per profile on 8–16 weeks are bought per shape, so this suits products that will be made in the same section for years. Against that, a line at 10–100 m/min produces continuous length at a labor cost per meter close to zero. The economics are measured in linear meters rather than pieces, and cut length is nearly free, so product families that vary only by length are the ideal fit.

## Videos

- https://www.youtube.com/watch?v=hejopAGM1MY — Roll Forming (Tooling U-SME, 2 minutes, 100k+ views)
- https://www.youtube.com/watch?v=cqbEuiNPEGY — The Anatomy of a Roll Forming Line: Complete Process from Coil to Crate (Dahlstrom Roll Form, 17 minutes, 10k+ views)
- https://www.youtube.com/watch?v=yV3MPxqxP4I — ROLL FORMING PROCESS: how roll forming machines work(2019) (LOTOSFORMING COMPANY, 10 minutes, 10k+ views)

## Further reading

[Roll Forming Design Guide (Dahlstrom Roll Form)](https://blog.dahlstromrollform.com/roll-forming-design-guide-sheet-metal-components)

File: sheets/manufacturing-processes/entries/055-stretch-forming.md
---
number: 55
name: "Stretch forming"
part: 2
group: "Sheet-Metal Forming"
materials: [metal]
volumes: [low, med]
tooling: mod
---

## Description

Sheet is held under tension and stretched around a die.

## Strengths and weaknesses

It produces large smooth curves with little wrinkling. It's inefficient for small intricate parts, and it causes edge waste and thinning.

## When to use

Pick stretch forming for large, gently contoured panels (meter-scale skins with shallow compound curvature) at tens to a few thousand pieces. At those volumes a single form die plus a wrinkle-free class-A surface costs less than matched stamping dies. Budget for the gripped edge trim, often 50–150 mm per side, and check that thinning stays within skin gauge allowances. Avoid it for sharp features, deep draws, or small parts. Stamping handles those at volume, and incremental sheet forming covers die-less one-offs.

## Key numbers

Sheet stretched 2–5% past yield, thinning it 3–10% · contour tolerance ±0.5–1.5 mm · gripped edge trim 50–150 mm per side · form dies in steel, kirksite, or epoxy at $5,000–50,000 · presses pulling 100–2,000 tons on tables to about 15 m · cycle 1–5 minutes per part · economic lot size tens to a few thousand pieces.

## Examples

Aircraft skins, railcar panels, architectural surfaces.

## Economic profile

Dies at $5–50k can be kirksite or epoxy rather than tool steel, because the sheet is pulled over a single form instead of pressed into a matched set, so tooling is cheap for the size of panel produced. The recurring cost is material: 50–150 mm of gripped edge per side is trimmed off and scrapped, which on an aerospace aluminum skin is a significant fraction of an expensive sheet.

## Videos

- https://www.youtube.com/watch?v=SMXnAFD8EvQ — Stretch Press Forming at MILTON Manufacturing (miltonmfg, 2 minutes, 10k+ views)
- https://www.youtube.com/watch?v=TN8hEplJgaE — Stretch Forming Machine (Sonata2002, 3 minutes, 10k+ views)
- https://www.youtube.com/watch?v=DK8aPFHkHGM — VTL, transversal & longitudinal sheet stretch forming press (Aries Alliance, 3 minutes, 10k+ views)

## Further reading

[Stretch Forming and Thermal Forming of Aerostructures (Ducommun)](https://www.ducommun.com/structuralsolutions/forming.aspx)

File: sheets/manufacturing-processes/entries/056-hydroforming.md
---
number: 56
name: "Hydroforming"
part: 2
group: "Sheet-Metal Forming"
materials: [metal]
volumes: [med, high]
tooling: high
---

## Description

Pressurized fluid forces sheet or tube into a die.

## Strengths and weaknesses

It produces complex seamless structures and can cut part count. The equipment and tooling are expensive, pressure control is demanding, and the material has to be formable enough to survive the process.

## When to use

Pick tube hydroforming when one seamless hollow member can replace a welded assembly of stampings and stiffness per kilogram justifies the press investment. The usual case is automotive frames and exhausts at tens of thousands of units per year, in ductile aluminum or in mild and stainless steel. Sheet hydroforming makes sense at lower volumes, because using a single rigid die half cuts tooling cost roughly in half versus matched dies. Avoid it for prototypes and short runs (fabricate and weld instead), for simple open sections that stamping or roll forming handles better, and for low-elongation alloys that split under internal pressure.

## Key numbers

Forming pressure 30–100 MPa for sheet and 100–400 MPa for tube · press capacity 1,000–10,000 tons · tube circumference expansion up to 20–50% in steel, less in aluminum · cycle 20–60 s per part · dimensional tolerance ±0.5–1 mm · tooling $50,000–500,000, 12–24 weeks lead time · economic lot size tens of thousands a year.

## Examples

Automotive subframes, exhaust components, bicycle frames, aerospace ducts.

## Videos

- https://www.youtube.com/watch?v=XUMs3cWBlks — Hydroforming - The Hydroforming Process - How Hydroforming Works (Jones Metal Products, 3 minutes, 100k+ views)
- https://www.youtube.com/watch?v=fEkUSV04ESw — Tube Hydroforming Process (Dylan Hawkes, 5 minutes, 100k+ views)
- https://www.youtube.com/watch?v=vsno1buTLBk — Hydroforming (Tooling U-SME, 2 minutes, 50k+ views)

## Further reading

[Hydroforming 101: Process, Calculations, and Applications (Macrodyne)](https://macrodynepress.com/hydroforming-101/) · [What Is Hydroforming? (Jones Metal Products)](https://jonesmetal.com/blog/what-is-hydroforming/)

File: sheets/manufacturing-processes/entries/057-metal-spinning.md
---
number: 57
name: "Metal spinning"
part: 2
group: "Sheet-Metal Forming"
materials: [metal]
volumes: [proto, low, med]
tooling: min
---

## Description

A rotating sheet blank is progressively formed over a mandrel using a roller.

## Strengths and weaknesses

Tooling is inexpensive, which suits prototypes and low-volume axisymmetric parts. Production is slower than stamping, and the geometry has to be rotationally symmetric.

## When to use

Pick spinning for round hollow shapes (cones, domes, hemispheres, flanged shells) from one-offs up to a few thousand pieces per year. A mandrel costs hundreds to a few thousand dollars and replaces a deep-draw die costing fifty times that. It scales from cookware diameters to multi-meter tank heads, and it handles thicknesses that conventional presses struggle with. Avoid it for anything non-axisymmetric. If you need sustained volumes above roughly 5,000–10,000 pieces per year, deep drawing or stamping is better on cycle time and consistency.

## Key numbers

Blank diameters from about 50 mm to 5 m · thickness 0.5–6 mm on manual work, to 25 mm with power spinning · dimensional tolerance ±0.25–1 mm · surface finish Ra 0.4–3.2 µm · mandrels $500–5,000 in wood, aluminum, or steel · cycle 20–60 s on a CNC spinner, minutes per part by hand · economic lot size one-off to roughly 5,000–10,000 pieces a year.

## Examples

Nose cones, cookware, reflectors, pressure-vessel ends.

## Videos

- https://www.youtube.com/watch?v=DGszBVy3cgU — the art of metal spinning (metal-spinning-workshop, 5 minutes, 500k+ views)
- https://www.youtube.com/watch?v=cwmDWnp53bI — Metal Spinning 101: A Crash Course from Jones Metal (Jones Metal Products, 11 minutes, 5k+ views)
- https://www.youtube.com/watch?v=9R7WBUeWcJA — Metal Spinning Overview (James Thurman, 5 minutes, 10k+ views)

## Further reading

[Metal Spinning Design Guidelines (Church Metal)](https://www.churchmetal.com/resources/metal-spinning-design-guidelines/) · [Metal Spinning Technology (Leifeld)](https://leifeldms.com/en/spinning.html)

File: sheets/manufacturing-processes/entries/058-flow-forming.md
---
number: 58
name: "Flow forming"
part: 2
group: "Sheet-Metal Forming"
materials: [metal]
volumes: [low, med]
tooling: high
---

## Description

Rollers compress a rotating cylindrical preform over a mandrel, reducing wall thickness and extending its length.

## Strengths and weaknesses

It produces strong, precise, thin-walled axisymmetric parts. The equipment is specialized, and the geometry you can make is restricted.

## When to use

Pick flow forming for seamless thin-walled cylinders and cones at hundreds to low tens of thousands of pieces, when you need wall accuracy of a few hundredths of a millimeter and cold-worked strength. Typical parts are rocket and motor cases, high-pressure cylinders, and premium wheels. The 20–50% strength gain from cold work often lets you thin the walls and drop weight compared with machined or drawn equivalents. Avoid it for non-rotational geometry, for very short simple tubes that are cheaper to draw, and for one-offs that don't justify the mandrel and machine setup. Conventional tube drawing or spinning covers those cases.

## Key numbers

Wall reduction 50–90%, stretching the preform 3–8 times its starting length · wall thickness tolerance ±0.02–0.05 mm · surface finish Ra 0.4–1.6 µm · yield strength up 20–50% from the cold work · diameters roughly 25–1,000 mm, lengths to about 4 m · cycle 2–15 minutes per part · economic lot size hundreds to low tens of thousands.

## Examples

Rocket motor cases, pressure cylinders, wheels, drive shafts.

## Videos

- https://www.youtube.com/watch?v=5WtM12r969I — What is Flow Forming Technology? - Konig Wheels (KONIG WHEELS USA, 2 minutes, 50k+ views)
- https://www.youtube.com/watch?v=C6nMHWsWPMg — FlowForm Wheels | A Look Inside The Factory (FlowForm Wheels, 12 minutes, 100k+ views)
- https://www.youtube.com/watch?v=Walqdq44A0k — Flowforming - Rohrbearbeitung - - Präzisionsrohre - Tube processing (Abacus Maschinenbau GmbH, 3 minutes, 10k+ views)

## Further reading

[Flow-Forming Technology (Leifeld)](https://leifeldms.com/en/flow-forming.html)

File: sheets/manufacturing-processes/entries/060-explosive-forming.md
---
number: 60
name: "Explosive forming"
part: 2
group: "Sheet-Metal Forming"
materials: [metal]
volumes: [proto, low]
tooling: low
---

## Description

An explosive-generated pressure wave drives metal into a die, often through water.

## Strengths and weaknesses

It can form very large parts with relatively simple tooling. Safety, regulation, facility requirements, repeatability, and cycle time all limit where it gets used.

## When to use

Pick explosive forming only for very large parts in single digits to low tens of pieces: multi-meter domes, vessel heads, and panels that exceed any available press. One female die and a water tank replace forming capacity you couldn't buy at a reasonable price. It also suits hard-to-form alloys, because the high strain rate can improve formability. Avoid it for anything a press or spinning machine can reach. Explosive licensing, remote facilities, and one shot per cycle make it uncompetitive at any real volume, and stretch forming or superplastic forming handles most large aerospace contours.

## Key numbers

Strain rates of 100 to 10,000 per second, against roughly 1 per second in a press · charges from tens of grams to a few kilograms, fired at a standoff in a water tank · peak pressures of hundreds of MPa at the sheet · parts from about 1 m to several meters across · one female die in concrete, ductile iron, or steel at $10,000–100,000, instead of a matched set · one shot per cycle, so hours between parts · economic lot size single digits to low tens.

## Examples

Large aerospace panels, vessel heads, ship structures.

## Videos

- https://www.youtube.com/watch?v=0jAxB_vT12k — Explosive forming process | High energy rate forming [HERF] process explained (ONE POINT ACADEMY, 6 minutes, 10k+ views)
- https://www.youtube.com/watch?v=uYL-N01tL-0 — Explosive forming (Operational Facts, 1 minute, 100k+ views)
- https://www.youtube.com/watch?v=Mx-cMLp1xlk — Explosion Forming : an Unusual Way of Shaping Metal ! (Design Otherwise, 4 minutes, 1k+ views)

## Further reading

[Explosive Forming Techniques for Saturn V Components (NASA NTRS)](https://ntrs.nasa.gov/citations/19660009119) · [Explosive Forming for Fastening and Joining Components (NASA NTRS)](https://ntrs.nasa.gov/citations/19860001773)

File: sheets/manufacturing-processes/entries/061-electromagnetic-forming.md
---
number: 61
name: "Electromagnetic forming"
part: 2
group: "Sheet-Metal Forming"
materials: [metal]
volumes: [med, high]
tooling: mod
---

## Description

A pulsed magnetic field induces forces in conductive metal and rapidly deforms it.

## Strengths and weaknesses

It's clean, fast, and contactless. It mainly works on conductive materials, and it requires high-voltage equipment.

## When to use

Pick electromagnetic forming for high-conductivity alloys (aluminum and copper above roughly 1–2 mm skin depth equivalents) in fast, repeatable crimping, flanging, and joining operations at medium to high volume. It's especially useful for dissimilar-material joints such as aluminum to steel or metal to composite, where you can't weld. Cycle times run a second or less, and because no tool touches the part it works well on cosmetic surfaces. Avoid it for steels and other poor conductors unless you add a driver sheet, for large-area panel forming, and in shops that aren't willing to maintain pulsed high-voltage capacitor banks. The fallback is mechanical crimping or conventional press forming.

## Key numbers

Capacitor bank 5–100 kJ at 3–25 kV · discharge in 10–100 µs · workpiece velocity up to about 300 m/s · sheet and tube wall typically 0.5–3 mm in aluminum or copper · cycle time under 1 second.

## Examples

Tube crimping, aluminum forming, connector joining.

## Videos

- https://www.youtube.com/watch?v=NrDe48_pxpY — MPS - Electromagnetic (magnetic pulse) Forming and welding (SFGCO, 3 minutes, 10k+ views)
- https://www.youtube.com/watch?v=PbpTEpvk0oQ — Electromagnetic forming process for metallic pieces (Mines Paris - PSL, 3 minutes, 10k+ views)
- https://www.youtube.com/watch?v=nMgIYBYLc3g — Openable Actuator: A New Electromagnetic Forming Method (Impulse Manufacturing Laboratory at Ohio State, 5 minutes, 10k+ views)

## Further reading

[Electromagnetic Forming — A Review, Psyk et al. (Univ. of New Hampshire Scholars Repository)](https://scholars.unh.edu/mecheng_facpub/11/)

File: sheets/manufacturing-processes/entries/062-superplastic-forming.md
---
number: 62
name: "Superplastic forming"
part: 2
group: "Sheet-Metal Forming"
materials: [metal]
volumes: [low, med]
tooling: high
---

## Description

Specialized alloys are heated into a superplastic regime and slowly formed into a die.

## Strengths and weaknesses

It can produce complex one-piece lightweight structures. Cycles are slow, the list of usable alloys is short, and temperature control is demanding.

## When to use

Pick superplastic forming for deep, complex thin-wall shells in fine-grain titanium or aluminum at aerospace volumes (tens to low thousands per year). It's especially useful combined with diffusion bonding, which turns a multi-part stiffened structure into one piece. Expect cycle times of 20 minutes to several hours, and plan for thinning gradients in deep sections. Avoid it for cost-driven or high-volume work and for alloys that don't come in superplastic grades. Conventional stamping or hydroforming covers those, and hot stamping handles high-strength steels.

## Key numbers

Grain size below about 10 µm · forming at roughly 900 °C for Ti-6Al-4V and 450–520 °C for aluminum · strain rates of 10⁻⁴ to 10⁻² per second, giving elongations of 200–1,000% · argon forming pressure 0.3–3 MPa · cycle time 20 minutes to several hours · wall thinning commonly 30–50% in the deepest sections.

## Examples

Titanium aerospace panels, ducts, lightweight shells.

## Videos

- https://www.youtube.com/watch?v=Zi7Xqlp0M-0 — Hot Forming & Superplastic Forming Machines (Aries Alliance, 3 minutes, 10k+ views)
- https://www.youtube.com/watch?v=xXt9I53ZRfE — Hydropress Hot Forming and SuperPlastic Forming Press for Isothermal Stamping… (Hydroexpert, 5 minutes, 1k+ views)
- https://www.youtube.com/watch?v=KZET_sLHiao — 75 Ton Hot Forming / SPF Press (Beckwood Press, 2 minutes, 1k+ views)

## Further reading

[Superplastic Forming 101 (Macrodyne)](https://macrodynepress.com/superplastic-forming-101/) · [A Review on Superplastic Forming of Ti-6Al-4V Alloy (arXiv)](https://arxiv.org/abs/1909.05011)

File: sheets/manufacturing-processes/entries/063-turning.md
---
number: 63
name: "Turning"
part: 2
group: "Conventional Machining"
materials: [metal, polymer]
volumes: [proto, low, med]
tooling: min
---

## Description

A rotating workpiece is cut by a stationary or traversing tool.

## Strengths and weaknesses

It's accurate and efficient for rotational geometry. It wastes material, and it's inefficient for features that aren't axisymmetric.

## When to use

Pick turning as the default for anything rotationally symmetric (shafts, bushings, fittings) from one-off prototypes through mid volumes. Tolerances to ±0.01 mm are routine, and live tooling covers incidental flats and cross-holes. Swiss-type and multi-spindle lathes extend it economically to high-volume small parts. Avoid it when the part is fundamentally prismatic, and mill it instead. If volumes get high enough that a net-shape process like cold heading or powder metallurgy is cheaper per part, turning stops being competitive because of the chips and the cycle time.

## Key numbers

Tolerances ±0.01 mm routine and ±0.005 mm with a good machine and a finishing pass · surface finish 0.4–3.2 µm Ra · no dedicated tooling, so lot size 1 is economic · setup 15 minutes to a few hours · cycle time seconds to minutes per part · US shop rates roughly $60–120 per hour for CNC turning.

## Examples

Shafts, bushings, fittings, pistons, rollers.

## Economic profile

With no dedicated tooling, a lot size of one is economic, and the cost is machine time at roughly $60–120 an hour plus a setup of 15 minutes to a few hours. That makes setup dominant at low volume: a part with a two-hour setup and a 30-second cycle costs nearly the same for one piece as for a hundred. Above a few thousand parts a year the comparison shifts to cold heading or screw machining, where both material use and cycle improve.

## Videos

- https://www.youtube.com/watch?v=8EsAxOnzEms — Turning & the Lathe (Tooling U-SME, 2 minutes, 500k+ views)
- https://www.youtube.com/watch?v=NgbbB1tdmo4 — Working principle of Lathe | Animation | (LearnEngg, 2 minutes, 50k+ views)
- https://www.youtube.com/watch?v=-J3wN1ruDZM — Turning Processes Overview (Mike Braddock, 4 minutes, 10k+ views)

## Further reading

[General Turning Knowledge (Sandvik Coromant)](https://www.sandvik.coromant.com/en-gb/knowledge/general-turning) · [CNC Turning Design Guidelines (Protolabs)](https://www.protolabs.com/services/cnc-machining/cnc-turning/design-guidelines/)
