Repository: lpolovets/reference

File: sheets/manufacturing-processes/entries/064-milling.md
---
number: 64
name: "Milling"
part: 2
group: "Conventional Machining"
materials: [metal, polymer]
volumes: [proto, low, med]
tooling: min
---

## Description

A rotating multi-edge cutter removes material while the workpiece and tool move along controlled axes.

## Strengths and weaknesses

It's very flexible and can produce complex three-dimensional geometry. It wastes material, it needs tool access to every feature, and it gets expensive for high-volume parts or deep internal features.

## When to use

Pick milling for prismatic and freeform parts from prototypes through a few thousand units, whenever the geometry is still changing or volumes can't justify tooling. It holds ±0.01–0.05 mm with no fixed tooling beyond workholding. It's also the standard finishing step after castings, forgings, and metal additive parts. Avoid it as the primary process at high volumes, where casting, molding, or stamping plus finish machining is cheaper. For deep narrow cavities or sharp internal corners in hardened material, use EDM instead.

## Key numbers

Tolerances ±0.01–0.05 mm · surface finish 0.8–3.2 µm Ra, down to 0.4 µm with a finishing pass · no dedicated tooling beyond workholding, so lot size 1 is economic · material removal in aluminum from about 50 cm³/min on a general machining center to several hundred on a high-speed spindle · setup 30 minutes to several hours · US shop rates roughly $60–120 per hour for 3-axis and $100–200 for 5-axis.

## Examples

Brackets, molds, aerospace structures, housings, engine parts.

## Economic profile

The rate difference between 3-axis at roughly $60–120 an hour and 5-axis at $100–200 is the main economic decision in milling, and it is usually settled on setups rather than on features. Five-axis costs more per hour and wins by machining in one setup what would otherwise take three, each with its own fixture and its own stack of tolerance. Removal rate is the other lever, since aluminum at several hundred cm³/min changes what is worth machining from solid.

## Videos

- https://www.youtube.com/watch?v=2jc3HkrHh9s — MILLING MACHINE OPERATIONS | Milling Processes (SOUMEN SIR, 7 minutes, 100k+ views)
- https://www.youtube.com/watch?v=AxHexqN0Hr0 — Milling Processes Overview (Mike Braddock, 1 minute, 100k+ views)
- https://www.youtube.com/watch?v=NQcuYXBEUts — How Milling Machines Work (Manufacturing IE-Purdue, 2 minutes, 10k+ views)

## Further reading

[Milling Knowledge (Sandvik Coromant)](https://www.sandvik.coromant.com/en-gb/knowledge/milling) · [How to Design Parts for CNC Machining (Hubs)](https://www.hubs.com/knowledge-base/how-design-parts-cnc-machining/)

File: sheets/manufacturing-processes/entries/065-drilling.md
---
number: 65
name: "Drilling"
part: 2
group: "Conventional Machining"
materials: [metal, polymer, wood]
volumes: [proto, low, med, high]
tooling: min
---

## Description

A rotating drill creates a round hole axially.

## Strengths and weaknesses

It's simple and available everywhere. Deep, small, high-aspect-ratio, or very precise holes need specialized tooling or a different process.

## When to use

Drilling is the default for round holes in any machinable material at any volume, and it's worth questioning only in unusual cases. A good rule of thumb is to treat a drilled hole as roughly ±0.1 mm on position and IT11-12 on diameter. If size, finish, or location matter more than that, plan a reaming or boring pass after it. Beyond about 10:1 depth-to-diameter, move to gun drilling or fast-hole EDM. For very small, hard, or oddly angled holes, use EDM or laser drilling.

## Key numbers

Position roughly ±0.1 mm and diameter IT11-12, about 0.09–0.15 mm of spread on a 10 mm hole · hole finish 1.6–6.3 µm Ra · standard twist drills from 0.5 mm to 50 mm · depth-to-diameter up to about 10:1 conventionally and past 100:1 with gun drilling · a few seconds per hole · drills cost a few dollars to a few tens of dollars.

## Examples

Fastener holes, fluid ports, oil passages, mounting holes.

## Videos

- https://www.youtube.com/watch?v=f5HfRpeT7Fg — Drilling Processes Overview (Mike Braddock, 3 minutes, 50k+ views)
- https://www.youtube.com/watch?v=M-L7gzR9XBk — Drilling on a Haas Lathe: Everything You Need to Know – Haas Automation Tip… (Haas Automation, Inc., 12 minutes, 100k+ views)
- https://www.youtube.com/watch?v=j1WSqwdvupU — Do You Know Your Drill Bits? Learn How They're Made and How to Use Them! (History of Simple Things, 9 minutes, 10k+ views)

## Further reading

[Drilling Knowledge (Sandvik Coromant)](https://www.sandvik.coromant.com/en-gb/knowledge/drilling)

File: sheets/manufacturing-processes/entries/066-boring.md
---
number: 66
name: "Boring"
part: 2
group: "Conventional Machining"
materials: [metal]
volumes: [proto, low, med]
tooling: min
---

## Description

An existing hole is enlarged and trued using a single-point tool.

## Strengths and weaknesses

Improves diameter, alignment, straightness, and concentricity. Cannot initiate a hole and can be vibration-prone in deep bores.

## When to use

Pick boring when an existing hole needs its location corrected or its diameter brought to IT6-7 accuracy: bearing seats, cylinder bores, and any diameter too large or too non-standard for a reamer. A single-point boring bar cuts a hole concentric to the spindle axis, so unlike reaming it can fix a drilled hole that wandered. Avoid it for long slender bores where bar overhang exceeds roughly 4–6 diameters, unless you have damped bars. If a drilled-and-reamed hole already meets spec, that is usually the cheaper route. If you need a finer surface than boring leaves, honing is the next step.

## Key numbers

Diameter accuracy IT6-7, roughly 0.015–0.025 mm on a 50 mm bore · roundness and concentricity within a few micrometers · surface finish 0.8–3.2 µm Ra · finish passes remove 0.1–0.5 mm on diameter · bar overhang up to 4–6 bore diameters, more with damped bars · bore diameters from about 6 mm to over 1 m on a horizontal boring mill.

## Examples

Engine cylinders, bearing seats, valve bodies, machine housings.

## Economic profile

Boring is bought when a drilled or cast hole is not accurate enough, so the cost is one more operation and one more tool rather than new tooling. Depth is what makes it expensive: bar overhang past 4–6 bore diameters needs damped bars and slower cutting, so a deep bore can take several times the cycle of a shallow one at the same diameter. On a horizontal boring mill making bores over 1 m, machine-hour rates rather than tooling set the price.

## Videos

- https://www.youtube.com/watch?v=b3-oWMKkeL4 — How To Lathe: #3 Drilling and Boring - Tutorial (Invent Box Tutorials, 13 minutes, 10k+ views)
- https://www.youtube.com/watch?v=XKv0Mmaup_Y — Lathe machine for beginners, Basic shaft boring operation (iBECK ENGINEERING, 2 minutes, 1k+ views)
- https://www.youtube.com/watch?v=IYXs4ahSzAE — Introduction to Boring Machining丨What is Boring Machining? (WMTCNC Machine Tools, 3 minutes, under 1k views)

## Further reading

[Boring Knowledge (Sandvik Coromant)](https://www.sandvik.coromant.com/en-gb/knowledge/boring)

File: sheets/manufacturing-processes/entries/067-reaming.md
---
number: 67
name: "Reaming"
part: 2
group: "Conventional Machining"
materials: [metal]
volumes: [low, med, high]
tooling: min
---

## Description

A multi-edge tool removes a small amount from an existing hole to improve size and finish.

## Strengths and weaknesses

Produces accurate smooth holes efficiently. Cannot correct major location or straightness errors.

## When to use

Pick reaming to bring drilled holes to H7-class fits with a fine finish in seconds: dowel holes, bushing bores, and any standard diameter you make repeatedly. A reamer costs little and runs at production rates. Leave the right stock (typically 0.1–0.4 mm on diameter) and it will hold size all day. Avoid it when position or straightness is wrong, because a reamer follows the existing hole. If the location needs correcting, bore first. For non-standard or very large diameters, single-point boring is the better tool.

## Key numbers

Holds H7, about 0.015 mm of tolerance on a 10 mm hole · stock allowance 0.1–0.4 mm on diameter · surface finish 0.4–1.6 µm Ra · common diameters 2–50 mm · a few seconds per hole · reamers cost tens to a few hundred dollars.

## Examples

Dowel holes, precision bushings, valve guides, bearing bores.

## Economic profile

A reamer at tens to a few hundred dollars turns a drilled hole into an H7 fit in a few seconds, which is why it survives as the cheapest route to a precision hole in volume. The economics only work with the right stock allowance of 0.1–0.4 mm on diameter: too little and the reamer rubs and wears quickly, too much and it cuts oversize, and either way tool cost per hole rises sharply.

## Videos

- https://www.youtube.com/watch?v=5XtL5Nk3GIY — How Reamers Work - Haas Automation Tip of the Day (Haas Automation, Inc., 10 minutes, 100k+ views)
- https://www.youtube.com/watch?v=DuewffX4eDo — Introduction to Reaming (Design Innovation Lab @ ECB, 7 minutes, 100k+ views)
- https://www.youtube.com/watch?v=V9jFWDxC70A — Reamer Basics (Stuart de Haro, 6 minutes, 100k+ views)

## Further reading

[Reaming Knowledge (Sandvik Coromant)](https://www.sandvik.coromant.com/en-gb/knowledge/reaming)

File: sheets/manufacturing-processes/entries/068-broaching.md
---
number: 68
name: "Broaching"
part: 2
group: "Conventional Machining"
materials: [metal]
volumes: [med, high]
tooling: high
---

## Description

A toothed tool with progressively larger cutting edges passes through or across the workpiece.

## Strengths and weaknesses

Produces repeated profiles extremely quickly and accurately. Broaches are expensive and geometry is constrained by straight-line tool travel.

## When to use

Pick broaching for internal keyways, splines, and polygonal holes at volumes of thousands per year and up. A single stroke of a few seconds finishes the full profile, so the multi-thousand-dollar broach amortizes quickly. It is the standard answer for production splines and firtree slots. Avoid it for blind holes and for profiles the tool cannot pass straight through. If you only need a few parts, wire EDM, gear shaping, or slotting will do the job without dedicated tooling.

## Key numbers

Tolerances ±0.01–0.025 mm · surface finish 0.8–1.6 µm Ra · rise per tooth 0.02–0.1 mm · a few seconds per stroke, finishing the full profile in one pass · broaches cost roughly $2,000–20,000 with 6–16 week lead times · economic from a few thousand parts a year upward.

## Examples

Keyways, splines, turbine-disc slots, polygonal holes.

## Videos

- https://www.youtube.com/watch?v=eit-EPDf8dg — BROACHING: Innovative Way To Cut Complex Metal Shapes (TITANS of CNC MACHINING, 8 minutes, 100k+ views)
- https://www.youtube.com/watch?v=nQNgEcH3Mpc — Manufacturing Process: Broaching (Chris & Jim CIM (ChrisandJimCIM), 2 minutes, 10k+ views)
- https://www.youtube.com/watch?v=3dWHLGUmlfE — Keyway Broaching (TheToolReview, 16 minutes, 10k+ views)

## Further reading

[Broaching Fundamentals (Gear Technology)](https://www.geartechnology.com/broaching-fundamentals) · [Broaching Fundamentals Course (General Broach)](https://www.generalbroach.com/broaching-fundamentals/)

File: sheets/manufacturing-processes/entries/069-sawing.md
---
number: 69
name: "Sawing"
part: 2
group: "Conventional Machining"
materials: [metal, wood, polymer]
volumes: [proto, low, med]
tooling: min
---

## Description

A toothed blade cuts stock into pieces or rough shapes.

## Strengths and weaknesses

Versatile and inexpensive for material preparation. Accuracy and finish are generally insufficient for final precision surfaces.

## When to use

Pick sawing for cutoff and stock preparation (billets, bar, tube, structural sections, lumber) at any volume. Cost per cut is lower than any other separation method and kerf loss is small. Treat sawn length as roughly ±0.5–1 mm, and leave facing stock when the end matters. Don't rely on it for finished surfaces or profiles. If you need accurate sheet and plate contours, use laser, waterjet, or plasma. If you need precise faces, follow the saw with machining.

## Key numbers

Length tolerance roughly ±0.5–1 mm · kerf 1–3 mm depending on blade type · cut rate roughly 10–100 cm² per minute in steel · sawn face 3.2–12.5 µm Ra · band saw blades cost $30–300 · capacity from small bar up to sections around 1 m on large machines.

## Examples

Billets, tube, structural steel, lumber, plastic stock.

## Economic profile

Blades at $30–300 make this the cheapest metal-cutting operation there is, and it usually does not appear as a separate line on a quote. The cost that is real but invisible is kerf: 1–3 mm turned into chips on every cut, which across a production run in expensive bar stock is worth more than the tooling. Length tolerance of ±0.5–1 mm also means a facing operation afterwards on anything that matters.

## Videos

- https://www.youtube.com/watch?v=rSqC3i8jjrU — How to Use a Horizontal Band Saw (ASC Process Systems, 8 minutes, 10k+ views)
- https://www.youtube.com/watch?v=tq7opz6yUWo — Unleash the Power of Metalworking with the Horizontal Bandsaw: A Complete… (Mr Parker, 5 minutes, 10k+ views)
- https://www.youtube.com/watch?v=lvisBNMDrZU — Industrial Metal Cutting Band Saws - Setup & Best Practices - Straight from… (Purity Cylinder Gases, 10 minutes, 5k+ views)

## Further reading

[Guide to Band Sawing (LENOX)](https://www.sawcalc.com/images/lenox-guide-to-band-sawing.pdf) · [Bandsaw Blade Guide: TPI, Bi-Metal vs Carbide and Selection (AIMS Industrial)](https://aimsindustrial.com.au/blogs/product-guides/bandsaw-blade-guide)

File: sheets/manufacturing-processes/entries/070-planing-and-shaping.md
---
number: 70
name: "Planing and shaping"
part: 2
group: "Conventional Machining"
materials: [metal]
volumes: [proto, low]
tooling: min
---

## Description

A single-point tool moves linearly relative to the workpiece.

## Strengths and weaknesses

Can produce large flat surfaces with simple tooling. Slow, and has largely been displaced by milling and grinding.

## When to use

Reach for planing or shaping only in niche situations: machine beds and guideways too large for the milling envelopes you have, internal keyways or corners a rotating cutter cannot reach, or a legacy shop where a cheap single-point tool beats buying inserts. The single-point cut can also leave a good finish on long ways. For essentially all new work, milling is faster and more flexible, and grinding holds tighter flatness. Use those by default and treat planing and shaping as the exception.

## Key numbers

Flatness roughly 0.02–0.05 mm per meter · surface finish 1.6–6.3 µm Ra · cutting speeds 5–30 m/min, with the return stroke cutting nothing · shaper strokes up to about 900 mm, planer tables from 1 m to over 10 m · tooling is a single HSS or carbide bit costing tens of dollars · one part per setup, so it fits prototype and low volume only.

## Examples

Machine beds, guideways, large plates, keyways.

## Economic profile

Tooling is a single bit costing tens of dollars, the cheapest in the machining group, and that is the only economic argument the process has left. The return stroke cuts nothing, so half the machine time is wasted by design, and one part per setup rules out volume. It survives on very large surfaces, on repair work, and in shops that already own the machine and would otherwise have to buy a large mill.

## Videos

- https://www.youtube.com/watch?v=JVX70JRihhY — Shaper Machine working principle, mechanism, Surface machining operation (Grasp Engineering, 13 minutes, 10k+ views)
- https://www.youtube.com/watch?v=qxBTSUtKl1M — 6 Different Types of Shaper Machine Operations | TheEngineersPost (The Engineers Post, 7 minutes, 10k+ views)
- https://www.youtube.com/watch?v=r1MN6XImq9I — Shaping and Planing; Similarities and Differences (Mech Flare, 3 minutes, 1k+ views)

## Further reading

[Cutting Tool Applications, Chapter 7: Shaping & Planing (American Machinist)](https://www.americanmachinist.com/cutting-tools/article/21896877/chapter-7-shaping-planing-cutting-tool-applications) · [Construction, working principle and applications of shaping, planing and slotting machines (NPTEL, IIT Kharagpur)](https://archive.nptel.ac.in/content/storage2/courses/112105127/pdf/LM-20.pdf)

File: sheets/manufacturing-processes/entries/071-gear-cutting.md
---
number: 71
name: "Gear cutting"
part: 2
group: "Conventional Machining"
materials: [metal]
volumes: [med, high]
tooling: mod
---

## Description

Gear teeth are generated by hobbing, shaping, or skiving, depending on geometry and production rate.

## Strengths and weaknesses

Mature, accurate, and productive for external and internal gears. Each variant trades flexibility against speed and machine rigidity requirements.

## When to use

Pick hobbing as the default for external spur and helical gears at production volumes. Use shaping where a hob cannot run (internal gears, teeth close to a shoulder), and skiving when you need internal gears at scale and have rigid modern machines. Cut gears typically reach AGMA 8-10 as-machined, so if the drawing calls for better, plan on gear grinding or honing after hardening. Avoid dedicated gear cutting for low-load or low-precision gears at very high volume, where powder metallurgy, cold forming, or plastic molding produces the tooth form without cutting. For one-off prototypes, five-axis milling of the flanks is now practical.

## Key numbers

As-cut quality AGMA 8-10, so anything better needs grinding or honing · module typically 0.5–25 mm · tooth flank finish 0.8–3.2 µm Ra as cut · hobbing cycle roughly 1–10 minutes per gear · hobs cost $500–5,000 · economic from a few hundred gears a year upward.

## Variants

### Hobbing

A rotating hob progressively generates external gear teeth. It is highly productive, but it works poorly on internal gears or teeth near shoulders.

### Gear shaping

A reciprocating gear-shaped cutter produces internal or external teeth. It is more flexible than hobbing, but usually slower.

### Gear skiving

A continuously rotating cutter and workpiece interact at crossed axes to generate internal or external gears rapidly. Productivity is high, but it requires rigid, accurate machines and careful process control.

## Examples

Transmission gears, ring gears, splines, sprockets.

## Economic profile

Hobs at $500–5k and cycles of 1–10 minutes per gear make hobbing economical from a few hundred gears a year, well below what most dedicated processes need. The cost cliff is quality: as-cut AGMA 8-10 is adequate for industrial drives, and anything better needs grinding or honing afterwards, which usually adds more cost than the hobbing did. Specifying gear quality is one of the more expensive decisions on a drawing.

## Videos

- https://www.youtube.com/watch?v=J1UOjBLo-2M — Gear Shaping and Hobbing (SOUMEN SIR, 3 minutes, 100k+ views)
- https://www.youtube.com/watch?v=vGPuDHCybx4 — Gear Hobbing Process | Animation Video (MT Academy English, 1 minute, 100k+ views)
- https://www.youtube.com/watch?v=kWurSpeVwu4 — Hobbing a Spur Gear & Pinion (Evolvent Design, 10 minutes, 10k+ views)

## Further reading

[Gear Knowledge and Technical Reference (KHK Gears)](https://khkgears.net/new/gear_knowledge/)

File: sheets/manufacturing-processes/entries/072-thread-machining.md
---
number: 72
name: "Thread machining"
part: 2
group: "Conventional Machining"
materials: [metal]
volumes: [proto, low, med]
tooling: min
---

## Description

Threads are created using taps, dies, single-point tools, thread mills, or grinding wheels.

## Strengths and weaknesses

Flexible and suitable for custom or low-volume threads. Removes material and generally produces weaker fatigue behavior than rolled threads.

## When to use

Pick thread machining for internal threads, custom or large-diameter forms, hard or pre-hardened materials, threads next to shoulders, and any low-volume or prototype work. A tap, single-point tool, or thread mill needs no dedicated tooling and handles odd pitches freely. Thread milling is the safe choice in expensive parts, since a broken tap in a finished component often means scrap. Avoid it for mass-produced external fasteners and fatigue-critical studs. There, thread rolling is faster, wastes no material, and leaves compressive residual stress that machined threads lack.

## Key numbers

Cut threads typically hold class 2A/2B or metric 6H/6g, with 3A/3B possible at extra cost · thread grinding reaches pitch-diameter tolerances near 0.005 mm · flank finish usually 1.6–3.2 µm Ra · taps cost $10–100 and thread mills $50–300 · a tapped hole takes seconds and a milled thread 10–60 seconds · diameters from M1 to over 1 m with single-point tooling.

## Examples

Lead screws, pipe fittings, custom fasteners, threaded shafts.

## Videos

- https://www.youtube.com/watch?v=nCZFmuYnotQ — Single Point Threading on the Lathe I (Clickspring Clips, 4 minutes, 1m+ views)
- https://www.youtube.com/watch?v=wvYQdi68074 — How to cut a thread on a manual lathe (Intermediate method ideal for home… (Handmade Extreme, 12 minutes, 1m+ views)
- https://www.youtube.com/watch?v=AT3-2VX_vFc — How to Cut Single Point Taper Pipe Threads on a CNC Lathe (Practical Machinist, 14 minutes, 10k+ views)

## Further reading

[Threading Knowledge (Sandvik Coromant)](https://www.sandvik.coromant.com/en-gb/knowledge/threading) · [Threading Considerations for CNC Machining (Protolabs)](https://www.protolabs.com/resources/design-tips/threading-considerations-for-cnc-machining/)

File: sheets/manufacturing-processes/entries/073-thread-rolling.md
---
number: 73
name: "Thread rolling"
part: 2
group: "Conventional Machining"
materials: [metal]
volumes: [high, cont]
tooling: min
---

## Description

Hardened dies plastically deform a blank to form threads without cutting.

## Strengths and weaknesses

Fast, chipless, and creates strong fatigue-resistant threads. Requires ductile material, accurate blanks, and dedicated dies.

## When to use

Pick thread rolling for external threads on ductile metals (typically below about 40 HRC) at high volumes. It runs at parts per minute, makes no chips, and gives fatigue life several times that of cut threads. On critical bolts, roll after heat treatment so the compressive layer survives. Blank diameter must be held to roughly ±0.02–0.05 mm, because the material is displaced rather than removed. Avoid it for internal threads, brittle or fully hardened materials, thin-walled parts that collapse under die force, and short runs that cannot pay for dies. In those cases, use tapping or single-point threading.

## Key numbers

Works on ductile material below roughly 40 HRC · blank diameter held to ±0.02–0.05 mm · production rates from tens to a few hundred parts per minute · fatigue life typically 2–5× that of cut threads · die sets cost $500–3,000 and run 100,000 parts and up between regrinds · no chips, so material use drops roughly 15–20% against cutting.

## Examples

Bolts, studs, screws, threaded rods.

## Videos

- https://www.youtube.com/watch?v=Q9DlNs01N_A — How to Form Threads In Less Than 1 Second (TITANS of CNC MACHINING, 11 minutes, 500k+ views)
- https://www.youtube.com/watch?v=MvWmH3Dr52o — Roll Threading Bolts and Fasteners (Portland Bolt, 2 minutes, 100k+ views)
- https://www.youtube.com/watch?v=MrwINs-0_gI — Force & Form – The Art of Thread Rolling (MCFcorp, 4 minutes, 10k+ views)

## Further reading

[Fundamentals of Thread Rolling (CJWinter)](https://www.cjwinter.com/the-fundamentals-of-thread-rolling/) · [Precision Thread Rolling: How It Works (Horst Engineering)](https://horstengineering.com/wp-content/uploads/2022/01/HORST-Engineering_Thread-Rolling-White-Paper-v4.pdf)

File: sheets/manufacturing-processes/entries/074-grinding.md
---
number: 74
name: "Grinding"
part: 2
group: "Abrasive & Precision Machining"
materials: [metal, ceramic]
volumes: [low, med, high]
tooling: low
---

## Description

Abrasive grains remove small chips to produce accurate dimensions and fine surfaces. Variants include surface, cylindrical, internal, centerless, creep-feed, jig, gear, and profile grinding.

## Strengths and weaknesses

Works on hardened materials and achieves excellent tolerances and finishes. Heat, wheel wear, burn, residual stress, and low removal rates must be controlled.

## When to use

Pick grinding whenever the part is hardened past practical cutting-tool range (roughly 45–50 HRC and up), or the drawing demands tolerances tighter than about ±0.005 mm or finishes below 0.4 micrometers Ra. Typical parts are bearing surfaces, dies, gauges, and cutting tools. Centerless grinding turns it into a genuine high-volume process for small cylindrical parts. Don't use it for bulk stock removal. The usual sequence is to machine soft, heat treat, then grind the last tenths of a millimeter (creep-feed grinding of superalloy slots is the notable exception). If the geometry is simple, hard turning with CBN now covers some of the same work.

## Key numbers

Tolerances ±0.002–0.005 mm · surface finish 0.1–0.4 µm Ra, down to 0.05 µm with fine wheels · works above 45–50 HRC, where cutting tools stop · leave 0.05–0.5 mm of stock for the grind · wheel speeds 30–60 m/s, and 100 m/s and up with CBN · centerless machines run hundreds of small parts per hour.

## Examples

Bearing races, shafts, cutting tools, dies, engine components.

## Economic profile

Grinding is what makes hardening affordable, since above 45–50 HRC it is the only economical way to hold tolerance once cutting tools stop working. That places it after heat treatment in the routing, and the 0.05–0.5 mm of stock left for it has to be carried through every earlier operation. Centerless machines running hundreds of small parts an hour bring cost per part down to cents, while single-part cylindrical and surface grinding is priced at machine-hour rates.

## Videos

- https://www.youtube.com/watch?v=OH_gLodSObE — SURFACE GRINDING part 1, basic principals, wheel dressing, prepping for first… (THATLAZYMACHINIST, 18 minutes, 50k+ views)
- https://www.youtube.com/watch?v=t0Hs5pj3Byg — PART 1 CYLINDRICAL GRINDER 101, components, grinding cutting action,, wheel… (THATLAZYMACHINIST, 19 minutes, 50k+ views)
- https://www.youtube.com/watch?v=thWTlIADwso — What is Cylindrical Grinding? || THORS Cylindrical Grinding Process Strategy… (THORS eLearning Solutions, 4 minutes, 10k+ views)

## Further reading

[Abrasive Processes: Grinding Courseware Module (NPTEL / IIT Kharagpur)](https://archive.nptel.ac.in/content/storage2/courses/112105127/pdf/LM-27.pdf)

File: sheets/manufacturing-processes/entries/075-honing.md
---
number: 75
name: "Honing"
part: 2
group: "Abrasive & Precision Machining"
materials: [metal]
volumes: [med, high]
tooling: low
---

## Description

Abrasive stones move in a controlled rotating and reciprocating pattern against a bore.

## Strengths and weaknesses

Corrects bore geometry and creates a functional crosshatch surface. Removal rates are low and a near-size hole is required.

## When to use

Pick honing as the final operation on bores that seal or slide and must be round, straight, and sized to a few micrometers: engine cylinders, hydraulic cylinders, valve and bearing bores. It is especially useful where the crosshatch pattern has to retain oil. It expects a bored or reamed hole within roughly 0.02–0.1 mm of final size, and it fixes geometry that reaming cannot. Skip it when a reamed or bored finish already meets spec. For external surfaces, grind or superfinish instead. Honing follows the existing bore position rather than moving it, so it won't correct location.

## Key numbers

Bore roundness and straightness within 1–5 µm · surface finish 0.1–0.8 µm Ra · crosshatch angle usually 30–60 degrees included · removes 0.02–0.1 mm on diameter · cycle time 20 seconds to a few minutes per bore · bore diameters from a few millimeters to over 1 m.

## Examples

Engine cylinders, hydraulic cylinders, valve bores, barrels.

## Videos

- https://www.youtube.com/watch?v=-l-T08cZqb4 — What is honing and how does it work? (KADIA Honing & Deburring, 2 minutes, 100k+ views)
- https://www.youtube.com/watch?v=f7JuMGsyDAg — How to Hone Engine Cylinders The Right Way (Supercheap Auto, 3 minutes, 500k+ views)
- https://www.youtube.com/watch?v=0WDzcoeneBc — Honing machine and process (Mechanical engineer rocks, 2 minutes, 50k+ views)

## Further reading

[Honing Process Guide and Educational Resources (Sunnen)](https://www.sunnen.com/pages/educational-information)

File: sheets/manufacturing-processes/entries/076-lapping.md
---
number: 76
name: "Lapping"
part: 2
group: "Abrasive & Precision Machining"
materials: [metal, glass, semi]
volumes: [low, med]
tooling: low
---

## Description

Loose abrasives between a lap and workpiece remove microscopic material.

## Strengths and weaknesses

Achieves exceptional flatness, contact, and surface finish. Slow and unsuitable for substantial stock removal.

## When to use

Pick lapping when flatness or fit has to reach the light-band level: mechanical seal faces, gauge blocks, valve seats, optics, and wafers. It reaches finishes down to 0.01–0.05 micrometers Ra, which grinding cannot deliver. It removes only micrometers to a few hundredths of a millimeter, so parts have to arrive already ground to size. It is slow and messy, so skip it wherever ground tolerances suffice. For bores use honing, and for contoured surfaces use polishing.

## Key numbers

Flatness to one helium light band, about 0.3 µm, and below 0.1 µm on optical work · surface finish 0.01–0.05 µm Ra · abrasive grit 3–30 µm · removal rate roughly 1–10 µm per minute · total stock removed from a few micrometers to a few hundredths of a millimeter · cycle time minutes to about an hour per load.

## Examples

Mechanical seals, gauge blocks, optical surfaces, wafers.

## Economic profile

Removal at 1–10 µm per minute makes lapping slow but cheap per part in a batch, since a plate holds many pieces at once and the operation is largely unattended. The cost is upstream: only a few micrometers to a few hundredths of a millimeter come off, so everything before lapping has to arrive nearly finished and nearly flat. It is bought where flatness to one light band matters, and that specification has no cheaper route.

## Videos

- https://www.youtube.com/watch?v=Z6togIVqC4M — Lapping Machine (SHArPEdgeGlobal, 3 minutes, 100k+ views)
- https://www.youtube.com/watch?v=QSfQh8Zu8l4 — How to Lap a Hole like a Pro - Tool & Diemaker's Guide (Toolander Engineering, 3 minutes, 10k+ views)
- https://www.youtube.com/watch?v=1bHC6B365GE — What is Lapping Process ?? (Engineer's Academy, 8 minutes, 5k+ views)

## Further reading

[What Is Lapping? (Lapmaster Wolters)](https://www.lapmaster-wolters.com/what-is-lapping.html)

File: sheets/manufacturing-processes/entries/077-polishing-and-buffing.md
---
number: 77
name: "Polishing and buffing"
part: 2
group: "Abrasive & Precision Machining"
materials: [metal]
volumes: [low, med]
tooling: min
---

## Description

Fine abrasives smooth a surface using belts, wheels, pads, compounds, or robots.

## Strengths and weaknesses

Improves appearance, friction, cleanliness, and coating performance. Can be labor-intensive and may round edges or change dimensions.

## When to use

Pick polishing and buffing when you need cosmetic or functional surface quality rather than dimensional control: mirror trim, cookware, mold cavities that must release cleanly, and surfaces being prepared for plating. Budget real labor hours unless volume justifies robotic cells, or the parts are small enough for mass finishing. Avoid it on tight-tolerance features and crisp edges, because it rounds them. If you need to finish internal passages or large batches of stainless parts, electropolishing does the same job chemically. If you just need bulk deburring, vibratory finishing is much cheaper.

## Key numbers

Mirror finishes of SPI A-1 to A-3, roughly 0.012–0.1 µm Ra · abrasive progression from about 120 grit to 3,000 grit, then compounds · removes only a few micrometers of material · hand work runs minutes to tens of minutes per part · hand polishing stays cheaper below roughly a few thousand parts a year, robotic cells above that.

## Examples

Medical tools, cookware, molds, automotive trim.

## Videos

- https://www.youtube.com/watch?v=rz7HRhiDXFw — Polishing 101: How to Buff and Polish Metal (Christ Centered Ironworks, 16 minutes, 50k+ views)
- https://www.youtube.com/watch?v=k1Ng9RhSstE — Buffing Machine For Metal Polishing | How it's made Channel (KNP Tech TV, 2 minutes, 50k+ views)
- https://www.youtube.com/watch?v=RjbTyTTRLzc — Metal Polishing Compounds & Buffing Wheels EXPLAINED (Maverick Abrasives, 9 minutes, 10k+ views)

## Further reading

[Some Buffing and Polishing Basics (Products Finishing)](https://www.pfonline.com/articles/some-buffing-and-polishing-basics)

File: sheets/manufacturing-processes/entries/078-electropolishing.md
---
number: 78
name: "Electropolishing"
part: 2
group: "Abrasive & Precision Machining"
materials: [metal]
volumes: [low, med, high]
tooling: low
---

## Description

The workpiece acts as the anode in an electrolytic bath, preferentially dissolving microscopic peaks.

## Strengths and weaknesses

Improves cleanliness, corrosion resistance, fatigue behavior, and finish, including on difficult internal surfaces. Requires conductive materials, chemical handling, and careful edge control.

## When to use

Pick electropolishing for stainless and nickel-alloy parts in hygienic or high-purity service (pharmaceutical vessels, medical implants, semiconductor gas lines), and wherever internal passages, batches of small parts, or delicate features rule out mechanical polishing. The same bath also deburrs and improves corrosion resistance. Design for the 5–50 micrometers it removes, and expect it to dissolve sharp edges faster than flat areas. Avoid it on parts with tight dimensional stack-ups or mixed alloys in one assembly. It smooths microscopic peaks rather than deep scratches, so a gouged surface just comes out shinier. If you need a specific directional finish or heavy stock removal, use mechanical polishing.

## Key numbers

Removes 5–50 µm of material · typically halves the starting Ra, so a 0.8 µm surface comes out near 0.4 µm · current density 5–100 A/dm² · phosphoric and sulfuric acid bath at roughly 50–75 °C · cycle time 2–20 minutes.

## Examples

Semiconductor gas lines, stainless medical devices, pharmaceutical equipment, additive parts.

## Videos

- https://www.youtube.com/watch?v=0XUS9bRSihM — What is Electropolishing? | How Does Electropolishing Work? (Able Electropolishing Co., 2 minutes, 50k+ views)
- https://www.youtube.com/watch?v=UDAXVzOfUNE — The Electropolishing Process (New England Electropolishing, 5 minutes, 50k+ views)
- https://www.youtube.com/watch?v=M90XKr7vsas — What is Electropolishing? (New England Electropolishing, 4 minutes, 50k+ views)

## Further reading

[What Is Electropolishing and How Does It Work? (Able Electropolishing)](https://www.ableelectropolishing.com/what-is-electropolishing-and-how-does-it-work/) · [Electropolishing User's Guide (Delstar Metal Finishing)](https://www.delstar.com/electropolishing-users-guide)

File: sheets/manufacturing-processes/entries/079-superfinishing.md
---
number: 79
name: "Superfinishing"
part: 2
group: "Abrasive & Precision Machining"
materials: [metal]
volumes: [med, high]
tooling: low
---

## Description

Fine abrasive stones oscillate against a rotating surface to remove surface peaks.

## Strengths and weaknesses

Reduces friction, noise, and wear and improves fatigue life. Cannot correct major geometric errors.

## When to use

Use superfinishing as the last operation on ground rotating contact surfaces (bearing races, cams, crank and cam journals, gear flanks) when friction, noise, or contact fatigue drives the spec and the finish has to drop below roughly 0.1 micrometers Ra. It removes only the peaks left by grinding, a few micrometers at most, and it does that in seconds per part at production rates. Don't use it as a corrective step: size, roundness, and position have to already be right from grinding. If the surface is decorative, or a standard ground finish is good enough, skip it.

## Key numbers

Surface finish 0.01–0.1 µm Ra · removes 2–10 µm, just the peaks left by grinding · stones at 400 grit and finer · oscillation 200–3,000 strokes per minute at 1–5 mm amplitude · cycle time 10–60 seconds per part · economic from thousands of parts a year upward.

## Examples

Crankshafts, camshafts, gears, bearing races.

## Economic profile

A cycle of 10–60 seconds per part is short enough to sit in a production line rather than in a finishing department, which is what makes it economical from thousands of parts a year. It removes only 2–10 µm, just the peaks left by grinding, so it adds a station rather than replacing one. Bearing and cam surfaces justify it because those peaks are what would otherwise wear, and the operation is cheap against the warranty it protects.

## Videos

- https://www.youtube.com/watch?v=eKB3wNiJwjQ — Supfina Superfinishing of Bearings and Bearing Rollers (Cutting Tool Engineering, 2 minutes, 1k+ views)
- https://www.youtube.com/watch?v=ngtp9H-VduM — Superfinishing of raceways of tapered roller bearing- Tedin Bearing (Jenny Zhao- Tedin Bearing, 2 minutes, under 1k views)

## Further reading

[Superfinishing Technology Explained (Supfina)](https://www.supfina.com/us/products-us/technology-us/superfinishing-us.html)

File: sheets/manufacturing-processes/entries/080-abrasive-flow-machining.md
---
number: 80
name: "Abrasive-flow machining"
part: 2
group: "Abrasive & Precision Machining"
materials: [metal]
volumes: [low, med]
tooling: mod
---

## Description

Viscous abrasive media is forced through or across complex geometry.

## Strengths and weaknesses

Reaches internal passages inaccessible to conventional tools. Material removal can be difficult to localize.

## When to use

Use abrasive-flow machining to deburr, radius, and polish internal geometry that no tool can reach: cross-drilled intersections, turbine cooling passages, extrusion dies, fuel injector interiors, and the rough as-built channels of metal additive parts. It's a batch process, so it works well on families of similar parts once the fixtures and media are dialed in. Avoid it if removal has to be confined to one spot or a tight tolerance has to be held, because the media polishes everything it flows past. If the surface is external and accessible, ordinary polishing or vibratory finishing costs far less.

## Key numbers

Media pressure roughly 7–20 MPa · abrasive from about 8 to 500 grit · removes 0.01–0.1 mm per surface · cuts Ra by 50–90%, for example 3 µm down to about 0.4 µm · cycle time 1–10 minutes per load · fixtures cost roughly $1,000–10,000 per part family.

## Examples

Turbine passages, extrusion dies, fuel components, manifolds.

## Videos

- https://www.youtube.com/watch?v=XCFKV_qRr54 — The Extrude Hone process explained (pdidiesel, 3 minutes, 50k+ views)
- https://www.youtube.com/watch?v=b1IQq3kgy0Y — Abrasive Flow Machining, extrude honing, from Arrow Finishing, Inc. (Danforth Messerly, 3 minutes, 10k+ views)
- https://www.youtube.com/watch?v=uUyI0cgMrPA — SPECTRUM Abrasive Flow Machining (AFM) by Extrude Hone (Extrude Hone, 4 minutes, 1k+ views)

## Further reading

[Abrasive Flow Machining Overview (Extrude Hone)](https://www.extrudehone.com/products/abrasive-flow-machining-afm/) · [Abrasive Flow Machining Systems (Winbro Flow Grinding)](https://www.flowgrinding.com/products-services/abrasive-flow-machining-systems/)
