Repository: lpolovets/reference

File: sheets/manufacturing-processes/entries/081-vibratory-finishing-and-tumbling.md
---
number: 81
name: "Vibratory finishing and tumbling"
part: 2
group: "Abrasive & Precision Machining"
materials: [metal]
volumes: [med, high]
tooling: min
---

## Description

Parts are processed in rotating or vibrating media to deburr, clean, radius, or polish them.

## Strengths and weaknesses

Economical for batches of small parts. Offers limited control over specific surfaces and can damage delicate features.

## When to use

Use vibratory finishing or tumbling for bulk deburring, edge radiusing, cleaning, and pre-plate smoothing of batches of small robust parts (stampings, machined fittings, castings, fasteners). Cost per piece drops to cents because no operator touches individual parts, and the cycle time, measured in hours, matters less than that near-zero labor. Avoid it for delicate thin walls, for threads and sharp edges that have to survive, and for parts that nest or dent each other. If one specific surface needs selective treatment, use hand deburring, brush deburring, or abrasive-flow machining instead.

## Key numbers

Cycle times from about 15 minutes for deburring to 24 hours for a polish · edge radii of 0.05–0.5 mm · removes 0.01–0.05 mm from surfaces · bowls and tubs of 30–1,000 L, holding hundreds to thousands of parts per load · media vibrates at 900–3,000 cycles per minute with 2–6 mm amplitude · cost per part in cents once the batch is loaded.

## Examples

Fasteners, jewelry, cast fittings, stamped brackets.

## Videos

- https://www.youtube.com/watch?v=hAPwra05uUM — Tumbler Finishing Parts at Home! | bit-tech Modding (bit-tech, 20 minutes, 10k+ views)
- https://www.youtube.com/watch?v=dHc27gXUBLM — Surface finishing and deburring with Vibratory Tumbler (Garmendale, 1 minute, 10k+ views)

## Further reading

[Mass Finishing Technology Overview (Rösler)](https://www.rosler.com/en/products/mass-finishing)

File: sheets/manufacturing-processes/entries/082-abrasive-blasting.md
---
number: 82
name: "Abrasive blasting"
part: 2
group: "Abrasive & Precision Machining"
materials: [metal, multi]
volumes: [low, med, high]
tooling: min
---

## Description

Particles are propelled against a surface to clean, texture, or prepare it.

## Strengths and weaknesses

Rapidly removes rust, scale, coatings, and contamination. May alter dimensions, embed media, or damage delicate surfaces.

## When to use

Use abrasive blasting to strip scale, rust, and old coatings, and to build the anchor profile that paint, powder coat, and thermal spray need. It's the standard prep on castings, weldments, and structural steel, and you pick the media to suit the job (steel grit for profile, glass bead for cosmetic matte, plastic or soda for delicate substrates). It's also the cheap way to get a uniform non-directional matte finish. Avoid it on precision surfaces and on thin panels, which peen and warp, and on parts where embedded media would contaminate later processing. Mask anything that has to stay sharp or stay on size. If you want controlled compressive strengthening, use shot peening instead, which is the same physics run to a specification.

## Key numbers

Blast pressure 0.3–0.7 MPa (about 40–100 psi) · anchor profile 25–100 µm, set to match the coating spec · cleanliness graded against SSPC SP 6 commercial or SP 10 near-white · hand blasting covers roughly 10–50 m² per hour · media from 60 mesh glass bead to 16 mesh steel grit.

## Examples

Castings, structural steel, automotive bodies, refurbished machinery.

## Videos

- https://www.youtube.com/watch?v=o_JgatQW3oE — Shot Blasting Animation (blastracvideos, 2 minutes, 100k+ views)
- https://www.youtube.com/watch?v=E9qK__LR4XY — Shot Blasting machine and How it works in industry (Grasp Engineering, 13 minutes, 50k+ views)
- https://www.youtube.com/watch?v=7FzRRSf7gBY — Introduction to Sandblasting & Bead Blasting (James Thurman, 4 minutes, 10k+ views)

## Further reading

[Abrasive Blasting Guidebook (Clemco International)](https://www.clemco-international.com/en/guidebook)

File: sheets/manufacturing-processes/entries/083-waterjet-cutting.md
---
number: 83
name: "Waterjet cutting"
part: 2
group: "Nontraditional Material Removal"
materials: [multi]
volumes: [proto, low, med]
tooling: min
---

## Description

High-pressure water, often carrying abrasive particles, cuts material without meaningful heat input.

## Strengths and weaknesses

Cuts nearly any material and avoids heat-affected zones. Slower than laser on thin sheet, produces wet abrasive waste, and can create taper.

## When to use

Use waterjet when the part can't take heat or the material can't be cut thermally: titanium and hardened plate up to 150–200 mm, composites and laminates that delaminate under a laser, glass, stone, and pre-hardened parts that you need to cut without tempering the edge. Expect roughly ±0.1–0.25 mm, a 1 mm kerf, and some edge taper unless the machine compensates for it. For thin mild steel and stainless at volume, laser cutting is several times faster and cheaper. For fine features and tight tolerances in conductive metals, use wire EDM instead.

## Key numbers

Pump pressure 400–600 MPa (60,000–90,000 psi) · orifice 0.25–0.4 mm, giving a kerf near 1 mm · tolerance ±0.1–0.25 mm with some edge taper · cuts up to 150–200 mm thick in most materials · garnet consumption 0.2–0.7 kg per minute · cut edge roughly 3.2–6.3 µm Ra.

## Examples

Titanium plate, composites, stone, armor, glass, gaskets.

## Economic profile

Garnet at 0.2–0.7 kg per minute is the defining operating cost, and it makes waterjet expensive by the hour next to laser or plasma. What that buys is a single machine cutting almost anything up to 150–200 mm with no heat-affected zone and no tooling, so a job shop can quote titanium, glass, stone, and composite off the same table. It wins on flexibility and on thick or heat-sensitive material rather than on cost per meter.

## Videos

- https://www.youtube.com/watch?v=1IvGyGlcJn0 — How a Waterjet Actually Works | Waterjet Channel (Waterjet Channel - Daniel Adair, 15 minutes, 100k+ views)
- https://www.youtube.com/watch?v=Ey7aZccxwhA — How Does A WaterJet Cutting Work? (LifeAda, 10 minutes, 100k+ views)
- https://www.youtube.com/watch?v=SOoMCRJrSz0 — How Does a Waterjet Work? It Slices Steel with Water! (History of Simple Things, 9 minutes, 100k+ views)

## Further reading

[Laser and Waterjet Cutting Design Guide (Xometry)](https://www.xometry.com/resources/sheet/sheet-cutting-tips/) · [Waterjet Cutting Tolerances Explained (Techni Waterjet)](https://www.techniwaterjet.com/waterjet-cutting-tolerances/)

File: sheets/manufacturing-processes/entries/084-abrasive-jet-machining.md
---
number: 84
name: "Abrasive-jet machining"
part: 2
group: "Nontraditional Material Removal"
materials: [glass, ceramic]
volumes: [low, med]
tooling: min
---

## Description

Fine abrasive particles carried by high-speed gas erode material.

## Strengths and weaknesses

Creates delicate features without substantial heat or force. Removal rates are low and nozzle wear is significant.

## When to use

Use abrasive-jet machining for small, delicate work on brittle materials: etching and frosting glass, trimming fired ceramics, cutting fine slots and micro-holes, and deburring where cutting forces would crack the part. It suits low and medium volumes of small features rather than bulk shaping. Avoid it for substantial material removal or large cuts (waterjet handles those) and for ductile metals, which resist erosion. If you need deep accurate cavities in brittle stock, ultrasonic machining is the better choice. Plan on containing the dust and replacing nozzles regularly.

## Key numbers

Nozzle bores 0.2–1 mm, cutting features down to about 0.1 mm · abrasive grit 10–50 µm aluminum oxide or silicon carbide · gas pressure 0.2–1 MPa, giving jet velocities of 150–300 m/s · removal rate around 15 mg per minute · tolerance roughly ±0.05–0.1 mm · nozzle life from tens of hours in carbide to a few hundred in sapphire.

## Examples

Glass etching, ceramic trimming, micro-holes, deburring.

## Videos

- https://www.youtube.com/watch?v=VrlCH1FZSJM — ABRASIVE JET MACHINING (AJM): Working of an abrasive jet machining process… (ADTW Study, 5 minutes, 100k+ views)
- https://www.youtube.com/watch?v=lUqGGvnavmM — How an Abrasive Jet Machining Works??? ||Engineer's Academy|| (Engineer's Academy, 7 minutes, 50k+ views)
- https://www.youtube.com/watch?v=VIb8lDNGWIs — Abrasive Jet Machining Process Working Animation video Explained with Setup… (Shubham Kola, 3 minutes, 10k+ views)

## Further reading

[Abrasive Jet Machining with MicroBlasting (Comco)](https://comcoinc.com/info/ajm/)

File: sheets/manufacturing-processes/entries/085-ultrasonic-machining.md
---
number: 85
name: "Ultrasonic machining"
part: 2
group: "Nontraditional Material Removal"
materials: [glass, ceramic]
volumes: [low, med]
tooling: low
---

## Description

A shaped tool vibrates ultrasonically while abrasive slurry erodes a brittle workpiece.

## Strengths and weaknesses

Machines hard, brittle, nonconductive materials with low thermal stress. Slow, and causes tool wear.

## When to use

Use ultrasonic machining for shaped cavities, holes, and profiles in hard brittle nonconductive materials (glass, sapphire, quartz, fired technical ceramics) where diamond grinding can't reach the geometry and the material isn't conductive enough for EDM. It puts almost no heat or lateral force into the part, so fragile thin sections survive. For conductive hard metals and carbides, EDM is faster. Avoid it on soft ductile materials, which just absorb the abrasive, and on deep cavities, where tool wear degrades accuracy. If volumes justify it, rotary ultrasonic (diamond-tool) variants give higher removal rates.

## Key numbers

Tool vibrates at 19–25 kHz with 10–50 µm amplitude · boron carbide or silicon carbide slurry at 15–150 µm grit · removal rate roughly 1–10 mm³ per minute in glass · tolerance ±0.025–0.05 mm · surface finish 0.2–0.8 µm Ra · practical cavity depth around 3 tool diameters before accuracy drops off.

## Examples

Glass, sapphire, ceramics, carbide dies.

## Economic profile

Removal of 1–10 mm³ per minute in glass is very slow, and the tool wears and has to be re-formed or replaced, so this is priced by the hour on parts that have no alternative. It is used on hard, brittle, nonconductive materials that EDM cannot touch and that grinding would crack. Cavity depth limited to about three tool diameters also caps what one setup can produce, which adds operations to anything deep.

## Videos

- https://www.youtube.com/watch?v=5w6szZtOg5w — ULTRASONIC MACHINING: How Ultrasonic Machining process work (Animation) (ADTW Study, 7 minutes, 100k+ views)
- https://www.youtube.com/watch?v=iYbd1LLxHq4 — WORKING OF ULTRASONIC MACHINING PROCESS !! NON TRADITIONAL MACHINING PROCESS (ANUNIVERSE 22, 5 minutes, 50k+ views)
- https://www.youtube.com/watch?v=jj9s5NhzfnY — How an Ultrasonic Machining Works??? ||Engineer's Academy|| (Engineer's Academy, 9 minutes, 50k+ views)

## Further reading

[What Is Ultrasonic Machining? (Bullen Ultrasonics)](https://www.bullentech.com/what-is-ultrasonic-machining/)

File: sheets/manufacturing-processes/entries/086-laser-cutting.md
---
number: 86
name: "Laser cutting"
part: 2
group: "Nontraditional Material Removal"
materials: [metal, polymer]
volumes: [proto, low, med, high]
tooling: min
---

## Description

A focused laser melts, burns, or vaporizes material along a programmed path.

## Strengths and weaknesses

Fast, precise, and highly automated for sheet material. Reflective metals, thick sections, capital cost, gas consumption, and heat-affected zones can be limiting.

## When to use

Laser cutting is the default for 2D profiles in sheet metal from roughly 0.5 to 20 mm. It needs no tooling, holds ±0.1 mm, and stays economical from a single prototype through high-volume nested production, which is why job shops quote it first. Fiber lasers handle reflective aluminum, brass, and copper reasonably well now. Above about 25 mm of steel, laser speed and edge quality drop off, so use plasma or oxy-fuel. For composites, heat-sensitive alloys, and glass, use waterjet. If the part is stable and runs more than tens of thousands of pieces per year, switch to stamping, because die amortization beats per-meter cutting cost at that point.

## Key numbers

Fiber lasers of 1–20 kW, with 3–6 kW covering most sheet work · kerf 0.1–0.5 mm · tolerance about ±0.1 mm · thickness 0.5–20 mm in steel, falling off past 25 mm · above 20 m/min in 1 mm mild steel and 1–2 m/min at 10 mm · heat-affected zone 0.05–0.5 mm · machines cost roughly $200,000 to over $1 million.

## Examples

Enclosures, brackets, signage, gaskets, sheet-metal components.

## Economic profile

Machines at roughly $200k to over $1M are the capital, and cost per part is machine hours plus assist gas and electricity, with no tooling at all. Speed collapses with thickness, from above 20 m/min in 1 mm mild steel to 1–2 m/min at 10 mm, so the economics are excellent on thin sheet and steadily worse as plate thickens, which is where plasma and oxy-fuel take over. Nesting efficiency is the other lever, since sheet is bought whole.

## Videos

- https://www.youtube.com/watch?v=SIjUVCho_xU — How does laser cutting work? Basics explained (Trotec Laser, 2 minutes, 500k+ views)
- https://www.youtube.com/watch?v=t4BfQGhhbOQ — How CO2 Laser Cutters work and ...Why you might want to build one! (Further Fabrication, 7 minutes, 100k+ views)
- https://www.youtube.com/watch?v=CyZsKxQvJcs — How a Laser Cutter Works (Manufacturing IE-Purdue, 1 minute, 50k+ views)

## Further reading

[Guide to Sheet Metal Laser Cutting (Xometry)](https://www.xometry.com/resources/sheet/sheet-metal-laser-cutting/) · [Laser Cutting: Processes and Parameters (TRUMPF)](https://www.trumpf.com/en_US/solutions/applications/laser-cutting/)

File: sheets/manufacturing-processes/entries/087-plasma-cutting.md
---
number: 87
name: "Plasma cutting"
part: 2
group: "Nontraditional Material Removal"
materials: [metal]
volumes: [low, med]
tooling: min
---

## Description

A high-temperature plasma jet melts electrically conductive metal.

## Strengths and weaknesses

Cuts thick metal rapidly and economically. Edge quality and precision are generally inferior to laser or waterjet.

## When to use

Use plasma for conductive plate in the roughly 6–50 mm range (structural steel, heavy-equipment blanks, ship plate), where it's the cheapest fast option and a ±0.5–1 mm edge is fine because the edge gets welded or machined anyway. High-definition plasma tightens that tolerance usefully. Capital cost is a fraction of a laser with the same thickness capacity, and handheld units cover field work. Avoid it for thin sheet and precision profiles, where laser is faster and cleaner, and for nonconductive materials. If the edge has to go into service as-cut with no heat-affected zone, use waterjet instead.

## Key numbers

Torch current 30–800 A, with 100–400 A covering most plate work · kerf 1.5–4 mm with a 1–5 degree bevel · tolerance ±0.5–1 mm, tightening to ±0.2–0.4 mm on high-definition systems · thickness 6–50 mm at production speeds · cut speed 1–6 m/min in 10 mm steel · electrodes and nozzles last a few hours of arc-on time.

## Examples

Heavy-equipment parts, structural plate, ship components.

## Videos

- https://www.youtube.com/watch?v=aQ7pfjtlVUk — How does Plasma Cutting Work (Hypertherm Asia Pacific, 4 minutes, 100k+ views)
- https://www.youtube.com/watch?v=qd1L_9nljdg — Tech Tips: Plasma Cutting Basics (Lincoln Electric, 5 minutes, 500k+ views)
- https://www.youtube.com/watch?v=9qXja6MEsdE — How Does a Plasma Cutter Work? (Miller Welders, 1 minute, 500k+ views)

## Further reading

[What Is a Plasma Cutter? (Hypertherm)](https://www.hypertherm.com/solutions/technology/plasma-technology/) · [Plasma Arc Cutting: Process and Equipment (TWI)](https://www.twi-global.com/technical-knowledge/job-knowledge/cutting-processes-plasma-arc-cutting-process-and-equipment-considerations-051)

File: sheets/manufacturing-processes/entries/088-oxy-fuel-cutting.md
---
number: 88
name: "Oxy-fuel cutting"
part: 2
group: "Nontraditional Material Removal"
materials: [metal]
volumes: [proto, low]
tooling: min
---

## Description

Fuel gas preheats carbon steel and oxygen rapidly oxidizes and removes the metal.

## Strengths and weaknesses

Portable, inexpensive, and can cut extremely thick steel. Slow, thermally aggressive, and unsuitable for many nonferrous alloys.

## When to use

Use oxy-fuel for carbon and low-alloy steel from about 25 mm up to 300 mm and beyond (thicknesses plasma can't reach), and for field work, demolition, and shops where a torch set costing a few hundred dollars is the entire capital outlay. Multiple-torch machines still bevel and strip heavy plate economically. It only works where the oxidation chemistry works, so stainless, aluminum, and copper alloys are out. Below roughly 25 mm, plasma cuts faster with less distortion, and on thin sheet laser is better still.

## Key numbers

Carbon and low-alloy steel only, and above roughly 0.3% carbon the plate needs preheat · cuts from a few millimeters to 300 mm, and past 900 mm with special torches · economical against plasma above about 25 mm · cut speed 300–700 mm/min in 25 mm plate · kerf 1.5–5 mm with a 1–5 mm heat-affected zone · tolerance roughly ±1–3 mm · a complete torch set costs a few hundred dollars.

## Examples

Structural fabrication, demolition, shipbuilding, heavy plate.

## Economic profile

A complete torch set costs a few hundred dollars, the lowest entry cost of any cutting process here, and the crossover is stated plainly: it is economical against plasma above about 25 mm. Below that it is slower and rougher, and above it the gas is cheap while a plasma system large enough to compete is not. Steel only, and ±1–3 mm tolerance, mean everything cut this way is a blank for another operation.

## Videos

- https://www.youtube.com/watch?v=FiiPGL0TTPg — Oxy-fuel cutting | Gas Cutting process working principle (Mechanical 20hz, 6 minutes, 5k+ views)
- https://www.youtube.com/watch?v=Mja-pQd2ID0 — Oxy-Fuel Cutting (WeldFever, 15 minutes, 10k+ views)
- https://www.youtube.com/watch?v=1Qv_Xqxt32o — Oxy-Fuel Cutting: What Metals Work & What to Avoid (Weld.com, 14 minutes, 10k+ views)

## Further reading

[Oxyfuel Cutting: Process and Fuel Gases (TWI)](https://www.twi-global.com/technical-knowledge/job-knowledge/oxyfuel-cutting-process-and-fuel-gases-049)

File: sheets/manufacturing-processes/entries/089-electrical-discharge-machining-edm.md
---
number: 89
name: "Electrical-discharge machining (EDM)"
part: 2
group: "Nontraditional Material Removal"
materials: [metal]
volumes: [low, med]
tooling: low
---

## Description

Controlled sparks erode conductive material through a dielectric gap.

## Strengths and weaknesses

Machines hard materials, delicate features, and sharp internal geometry without cutting forces. Only works on conductive materials and is relatively slow.

## When to use

Use EDM when hardness, geometry, or fragility rules out cutting tools: hardened tool steel and carbide after heat treatment, near-sharp internal corners, thin fragile ribs, and deep narrow cavities. Wire EDM holds ±0.005 mm or better on through profiles and is the standard for punches, dies, and splines in hardened stock. Sinker EDM is the usual choice for blind mold cavities, and fast-hole EDM produces turbine cooling holes at high aspect ratio. Avoid it whenever the material is nonconductive or still soft enough to mill. Removal rates are low, so a good rule of thumb is to machine the part soft and use EDM only for the features that heat treatment or geometry force you into. For high-volume shaped cavities in hard alloys, consider electrochemical machining instead.

## Key numbers

Wire EDM holds ±0.005 mm or better · wire 0.1–0.33 mm, so the kerf runs 0.3–0.4 mm and internal corners bottom out near 0.15 mm radius · surface finish 0.1–3.2 µm Ra depending on skim passes · recast layer 2–25 µm, thinner on finishing settings · sinker removal 5–400 mm³/min, well below milling · fast-hole EDM drills 0.3–3 mm holes past 100:1 aspect ratio.

## Variants

### Wire EDM

Uses a continuously fed wire for through-cut profiles.

### Sinker EDM

Uses a shaped electrode to create blind cavities.

### Fast-hole EDM

Produces small, deep cooling or fluid holes.

### EDM drilling

Creates precise starter and high-aspect-ratio holes.

## Examples

Molds, dies, turbine cooling holes, punches, medical tools.

## Economic profile

Removal at 5–400 mm³ per minute is far below milling, so EDM is always slow and always priced by the hour. It is bought where the alternative is not a faster process but no process at all: hardened tool steel, internal corners near 0.15 mm radius, and fast-hole drilling past 100:1 aspect ratio. Electrode fabrication is the hidden cost in sinker work, since the electrode has to be machined first and is then consumed in use.

## Videos

- https://www.youtube.com/watch?v=kh4DSOtef4k — ELECTRIC DISCHARGE MACHINING PROCESS (Animation): How electric discharge… (ADTW Study, 6 minutes, 100k+ views)
- https://www.youtube.com/watch?v=L1D5DLWWMp8 — Electrical Discharge Machining (Tooling U-SME, 2 minutes, 500k+ views)
- https://www.youtube.com/watch?v=j1wM6i-goEg — Introduction to Electrical Discharge Machining | Learn to Burn (Practical Machinist, 16 minutes, 100k+ views)

## Further reading

[EDM Types, Process, and Applications (Xometry)](https://www.xometry.com/resources/machining/electrical-discharge-machining/)

File: sheets/manufacturing-processes/entries/091-chemical-milling.md
---
number: 91
name: "Chemical milling"
part: 2
group: "Nontraditional Material Removal"
materials: [metal]
volumes: [low, med]
tooling: low
---

## Description

Masked areas are protected while exposed material is chemically dissolved.

## Strengths and weaknesses

Removes material uniformly from broad, thin surfaces without mechanical stress. Undercutting, chemical handling, environmental burden, and modest precision limit use.

## When to use

Use chemical milling to thin large, already-formed skins and shells, such as pocketing aircraft panels for weight after stretch forming. That's the case where no cutter could fixture the floppy contoured sheet without distorting it. Depth control is modest (roughly ±0.05–0.1 mm), and the etchant undercuts the mask about one-to-one with depth, so keep pockets shallow and generous. If the part is rigid enough to hold in a machine, use high-speed CNC pocketing, which has displaced most of this work and gives better tolerances with no chemical waste stream. For fine flat detail in thin sheet, photochemical machining is the right variant.

## Key numbers

Etch depth control roughly ±0.05–0.1 mm · undercut roughly 1:1 with etch depth · etch rates around 0.02–0.03 mm per minute on aluminum · pocket depths usually under 12 mm · surface finish Ra roughly 1–5 µm · maskant and scribe tooling in the low thousands of dollars, ready in days.

## Examples

Aircraft skins, etched panels, lightweight aerospace structures.

## Economic profile

Maskant and scribe tooling in the low thousands of dollars, ready in days, is cheap and fast to start, and cost per part barely changes with how much area is etched because the tank processes whole panels at once. That is the economic case: thinning a large aerospace skin costs about what thinning a small one does, where machining would charge by the square meter. Etch rates of 0.02–0.03 mm per minute make deep pockets slow.

## Videos

- https://www.youtube.com/watch?v=OFYAUAOwrzY — The Art of Chemical Milling (Beagle Technology Group, 3 minutes, 50k+ views)
- https://www.youtube.com/watch?v=2O1TyJGXuWY — Chemical Etching: A Tour Through The Process (3D Animation) (Veco Precision, 2 minutes, 100k+ views)
- https://www.youtube.com/watch?v=SVz-Rz2C45Y — Chemical Milling Process Explained in English (Mechtalkies, 8 minutes, 1k+ views)

## Further reading

[Research Status and Prospect of Laser Scribing Process and Equipment for Chemical Milling Parts in Aviation and Aerospace (Micromachines via PMC)](https://pmc.ncbi.nlm.nih.gov/articles/PMC8879944/)

File: sheets/manufacturing-processes/entries/092-photochemical-machining.md
---
number: 92
name: "Photochemical machining"
part: 2
group: "Nontraditional Material Removal"
materials: [metal]
volumes: [low, med, high]
tooling: min
---

## Description

Photoresist patterns are applied to thin metal sheet, and exposed regions are chemically etched away.

## Strengths and weaknesses

Creates intricate burr-free flat parts without hard tooling. Limited to thin sheet and subject to lateral undercutting.

## When to use

Pick photochemical machining for intricate flat parts in metal sheet from roughly 0.01 to 1.5 mm: shims, screens, encoder discs, flexures, EMI shields. Phototooling costs hundreds of dollars and arrives in days, and parts come out burr-free and stress-free with no edge deformation, which suits springy or magnetic alloys that stamping would work-harden. It stays economical from prototype quantities into the hundreds of thousands. Avoid it above about 2 mm thickness, or where edge walls must be square (etching leaves a characteristic undercut profile). Very high volumes of simple shapes eventually justify a stamping die, and if you need thick precision flats, look at fine-blanking instead.

## Key numbers

Sheet thickness 0.01–1.5 mm · tolerance typically ±10% of thickness, around ±0.02 mm at the thin end · minimum feature width about 1.0–1.2× the thickness · phototooling a few hundred dollars, ready in days · surface finish Ra roughly 0.5–2 µm and burr-free · economical from single prototypes to hundreds of thousands of parts.

## Examples

Shims, filters, encoder discs, lead frames, flexures.

## Economic profile

Phototooling at a few hundred dollars, ready in days, is the cheapest tooling of any process on this sheet, and it does not wear, so cost per part stays nearly flat from a single prototype to hundreds of thousands. That flat curve is unusual and it is the whole argument, since there is no die amortization to recover and no lead time to wait out when a design changes. Sheet thickness under 1.5 mm is the limit.

## Videos

- https://www.youtube.com/watch?v=NDp3OPI6dgo — Photo Chemical Machining Process - Northwest Etch (NW Etch, 3 minutes, 50k+ views)
- https://www.youtube.com/watch?v=LFmKeYgMCzU — Photochemical Machining: An Introduction from the PCMI (Precision Micro, 3 minutes, 1k+ views)

## Further reading

[Chemical Etching: Process and Capabilities (Precision Micro)](https://www.precisionmicro.com/chemical-etching/) · [Photo Chemical Machining Institute (PCMI)](https://pcmi.org/)

File: sheets/manufacturing-processes/entries/093-ion-beam-milling-and-focused-ion-beam.md
---
number: 93
name: "Ion-beam milling and focused ion beam"
part: 2
group: "Nontraditional Material Removal"
materials: [semi, multi]
volumes: [proto]
tooling: min
---

## Description

Accelerated ions sputter atoms from a surface. Focused ion beam systems provide highly localized nanoscale removal.

## Strengths and weaknesses

Provides exceptional precision across many materials. Extremely slow, expensive, and limited to small areas.

## When to use

Pick FIB when the feature is measured in nanometers to a few micrometers and nothing else can address it: semiconductor circuit edit and failure analysis, TEM lamella preparation, nanoscale prototyping, and trimming thin-film devices. Broad ion-beam milling suits gentle large-area material removal such as cross-section polishing. Removal rates are cubic micrometers per second, so treat this as laboratory and one-off work and never plan it as a production removal step. If the feature is visible to the naked eye, use laser micromachining, lithography-plus-etch, or conventional precision machining instead.

## Key numbers

Feature sizes from about 10 nm to a few micrometers · gallium beams at 5–30 keV and 1 pA to 65 nA · removal rates on the order of cubic micrometers per second · milled areas typically under 100 µm across · dual-beam FIB-SEM systems roughly $500k to $2m.

## Examples

Semiconductor repair, microscopy sample preparation, thin-film devices, nanoscale prototypes.

## Economic profile

Systems at roughly $500k to $2M with removal measured in cubic micrometers per second make this the most expensive material removal per unit volume anywhere in manufacturing. It is never production work: it is failure analysis, circuit edit, and sample preparation, bought as time on an instrument in a shared facility or a service lab. What is being paid for is an answer about one device rather than a part.

## Videos

- https://www.youtube.com/watch?v=pWYHVsu7Fhk — Focused Ion beam machining (MechanicalVerse, 18 minutes, 10k+ views)
- https://www.youtube.com/watch?v=7CPlzxfAEj0 — Introduction to Focused Ion Beam (FIB) (Penn State MRI, 10 minutes, 10k+ views)
- https://www.youtube.com/watch?v=OlZQbNNdlak — Focused Ion Beam Machining Process (Mugdha Bhadak, 14 minutes, 5k+ views)

## Further reading

[Introduction to the Focused Ion Beam System, Nan Yao (Cambridge University Press excerpt)](https://assets.cambridge.org/97805218/31994/excerpt/9780521831994_excerpt.pdf) · [How FIB Instruments Transformed Sample Preparation (AZoM)](https://www.azom.com/article.aspx?ArticleID=22231)

File: sheets/manufacturing-processes/entries/096-material-jetting.md
---
number: 96
name: "Material jetting"
part: 2
group: "Additive Manufacturing"
materials: [polymer]
volumes: [proto, low]
tooling: min
---

## Description

Print heads deposit droplets of resin or wax that are cured or solidified.

## Strengths and weaknesses

Offers high resolution, smooth surfaces, multiple materials, and full-color capability. Equipment and materials are expensive and long-term part durability may be limited.

## When to use

Pick material jetting when a single build must combine materials, durometers, or full color: anatomical models with soft and rigid tissue, photorealistic marketing prototypes, overmold simulations. It also fits wax patterns for investment casting that need jetted precision. Resolution and finish rival vat photopolymerization, with easier soluble supports. Avoid it for functional parts, because jetted photopolymers age and creep worse than most resins. Machines and per-kilogram material prices are among the highest in additive, so it is a poor fit for cost-sensitive work. For single-material mechanical prototypes, vat photopolymerization or powder-bed fusion delivers more part per dollar.

## Key numbers

Layer thickness 14–32 µm · tolerance roughly ±0.1 mm or ±0.1% · surface finish Ra under 1 µm on glossy faces · resins roughly $300–600 per kilogram, among the highest in additive · machines from about $20k to over $300k · build envelopes up to roughly 500 × 400 × 200 mm.

## Examples

Anatomical models, realistic prototypes, casting patterns.

## Videos

- https://www.youtube.com/watch?v=U7X817JESWY — Exploring Material Jetting: A Category of Additive Manufacturing (LynxE - Your New Learning Experience, 5 minutes, 10k+ views)
- https://www.youtube.com/watch?v=_VcJfe-Dm0c — Basic Intro To Material Jetting: Multimaterial Printing at its finest (Wes Tullos, 7 minutes, 10k+ views)
- https://www.youtube.com/watch?v=2JkoR3iK7_k — Spraying Resin to Build Objects? Understand Material Jetting 3D Printing | 3D… (3Dnatives, 3 minutes, 5k+ views)

## Further reading

[Introduction to Material Jetting 3D Printing (Hubs)](https://www.hubs.com/knowledge-base/introduction-material-jetting-3d-printing/) · [Material Jetting (Loughborough AMRG)](https://www.lboro.ac.uk/research/amrg/about/the7categoriesofadditivemanufacturing/materialjetting/)

File: sheets/manufacturing-processes/entries/097-binder-jetting.md
---
number: 97
name: "Binder jetting"
part: 2
group: "Additive Manufacturing"
materials: [metal, ceramic, other]
volumes: [low, med]
tooling: low
---

## Description

Liquid binder selectively joins powder particles layer by layer.

## Strengths and weaknesses

Fast, requires no separate support structures in the powder bed, and can process metal, ceramic, or sand. Green parts are fragile and sintering causes shrinkage and distortion.

## When to use

Pick binder jetting for printed sand molds and cores (its most mature use, delivering casting tooling in days with no pattern). It also fits batches of small complex metal parts in the hundreds to tens of thousands, where full-bed nesting without supports makes it the cheapest metal additive route per part. Design for sintering: roughly 15–20% linear shrinkage, distortion on unsupported spans, and final density a shade below wrought. Avoid it for fatigue-critical or highly loaded metal parts, where laser powder-bed fusion or MIM gives better properties, and for one-off metal prototypes where the sintering furnace cycle erases the speed advantage.

## Key numbers

Layer thickness 30–100 µm for metal and 200–400 µm for sand · sintering shrinkage 15–20% linear, held to about ±1–2% on final dimensions · tolerance roughly ±0.2 mm on sintered metal parts · sintered density 95–99% of wrought · sand build boxes up to about 4 × 2 × 1 m · economical from hundreds to tens of thousands of parts.

## Examples

Sand molds and cores, metal components, ceramic parts.

## Economic profile

This is the additive process with a real production band, economical from hundreds to tens of thousands of parts, because printing is fast and unattended and the cost sits in the furnace afterwards. Sand printing is a different business again: build boxes to about 4 × 2 × 1 m make casting molds with no pattern at all, which removes the $500–20,000 pattern and its 2–6 week lead time from the foundry's cost entirely.

## Videos

- https://www.youtube.com/watch?v=VhxSrWuzIdA — What is Binder Jet 3D Printing? (AM Media | The Cool Parts Show, 6 minutes, 50k+ views)
- https://www.youtube.com/watch?v=Atvhm8-oQks — Binder Jetting 101: Metal 3D Printing Process Overview (Arc Impact, 3 minutes, 10k+ views)
- https://www.youtube.com/watch?v=hjIoGPZPNjU — How does the Binder Jetting 3D printing process work? (voxeljet, 1 minute, 50k+ views)

## Further reading

[What Is Binder Jetting? (TWI)](https://www.twi-global.com/technical-knowledge/faqs/what-is-binder-jetting) · [Binder Jetting Process, Materials and Machines (Loughborough AMRG)](https://www.lboro.ac.uk/research/amrg/about/the7categoriesofadditivemanufacturing/binderjetting/)

File: sheets/manufacturing-processes/entries/101-sheet-lamination.md
---
number: 101
name: "Sheet lamination"
part: 2
group: "Additive Manufacturing"
materials: [multi]
volumes: [proto, low]
tooling: min
---

## Description

Sheets are cut and bonded layer by layer.

## Strengths and weaknesses

Can combine dissimilar materials and embed sensors. Interlayer bond strength and removal of internal waste are limiting.

## When to use

Pick sheet lamination for the jobs its layer-stacking nature uniquely enables: embedding sensors, wiring, or dissimilar-material layers mid-build, and cheap large-format visual models from paper or polymer sheet. Ultrasonic metal variants join aluminum and copper foils at low temperature around embedded electronics. Design so loads run in-plane, because the interlayer bond is the weak axis, and avoid enclosed cavities, which trap waste sheet you cannot dig out. For general functional prototyping or production metal parts, FFF, powder-bed fusion, or machining are all stronger defaults. Treat sheet lamination as a niche process you pick for embedding and laminating rather than as a general-purpose printer.

## Key numbers

Layer thickness set by the sheet: 0.1–0.2 mm for paper and about 150 µm for metal foil · ultrasonic bonding stays under roughly 150 °C, low enough to embed electronics and fiber · XY tolerance roughly ±0.1–0.3 mm · build envelopes up to about 1.8 × 1.8 × 0.9 m on large ultrasonic machines · ultrasonic metal machines several hundred thousand dollars.

## Examples

Laminated models, embedded-sensor structures, tooling.

## Economic profile

Ultrasonic metal machines at several hundred thousand dollars are the capital, and the feedstock is standard foil, far cheaper per kilogram than atomized powder. The economic case is what the low temperature allows: bonding below about 150 °C lets sensors and fibers be embedded inside a solid metal part, which nothing else here does. Outside that niche, the cost of milling each layer keeps it from competing on general parts.

## Videos

- https://www.youtube.com/watch?v=m0b3WIS2nqw — Laminated Object Manufacturing(LOM) (LEARN AND GROW, 4 minutes, 100k+ views)
- https://www.youtube.com/watch?v=GUvnz0borAI — Laminated Object Manufacturing (Institut für Kunststofftechnik, Universität Stuttgart, 3 minutes, 100k+ views)
- https://www.youtube.com/watch?v=GGrp-uOopjI — Sheet Lamination 3D Printing: An Additive Manufacturing Process Explained (LynxE - Your New Learning Experience, 5 minutes, 10k+ views)

## Further reading

[Sheet Lamination: LOM and Ultrasonic AM (Loughborough AMRG)](https://www.lboro.ac.uk/research/amrg/about/the7categoriesofadditivemanufacturing/sheetlamination/) · [What Is Ultrasonic Additive Manufacturing? (Fabrisonic)](https://fabrisonic.com/technology/)

File: sheets/manufacturing-processes/entries/104-bioprinting.md
---
number: 104
name: "Bioprinting"
part: 2
group: "Additive Manufacturing"
materials: [other]
volumes: [proto]
tooling: low
---

## Description

Cells, hydrogels, and biomaterials are deposited in controlled spatial arrangements.

## Strengths and weaknesses

Enables complex tissue-like structures. Vascularization, cell survival, maturation, scale, mechanical strength, and regulation remain major constraints.

## When to use

Pick bioprinting for research applications where spatial arrangement of cells is the experiment: tissue models for drug screening and toxicity testing, patterned co-cultures, and engineered skin or cartilage constructs. In those cases a printed model can reduce animal testing or improve on flat cell culture. It is a laboratory tool rather than a manufacturing process. Avoid planning it for implantable or production tissue, because vascularization, maturation, and regulatory approval remain unsolved at scale. If you need actual implants or surgical models today, machined or printed biocompatible metals and polymers are the working answer.

## Key numbers

Extrusion nozzles 100–800 µm, giving features around 100–500 µm · inkjet and laser-assisted methods reach 10–50 µm · post-print cell viability typically 80–95% · constructs stay within roughly 200 µm of a nutrient source without vasculature · research bioprinters $10k to $200k.

## Examples

Tissue models, drug-screening platforms, experimental skin and cartilage.

## Videos

- https://www.youtube.com/watch?v=NOGoUYVP2PY — What 3D Bioprinting Is and How It Works (Hello World HD, 17 minutes, 50k+ views)
- https://www.youtube.com/watch?v=4KgkJUi_kfI — The Incredible Science of Bioprinting (Patsnap, 8 minutes, 10k+ views)
- https://www.youtube.com/watch?v=2BPqYdSJ2P4 — How to 3D Print Organs (Bioprinting Explained) (Sciencerely, 10 minutes, 10k+ views)

## Further reading

[Bioprinting Methods: Extrusion, Light-Based and Biodispensing (CELLINK)](https://www.cellink.com/bioprinting/) · [Advances in 3D Bioprinting of Vascularized Constructs (Biology Direct)](https://pmc.ncbi.nlm.nih.gov/articles/PMC7607663/)

File: sheets/manufacturing-processes/entries/106-metal-injection-molding.md
---
number: 106
name: "Metal injection molding"
part: 2
group: "Powder Metallurgy"
materials: [metal]
volumes: [high]
tooling: high
---

## Description

Fine metal powder mixed with binder is injection-molded, debound, and sintered.

## Strengths and weaknesses

MIM produces intricate small metal parts at scale. Tooling and development are expensive, sintering causes large shrinkage, and part size is limited.

## When to use

Pick MIM for small, genuinely complex metal parts (ideally under about 100 grams and 6 mm wall thickness) at tens of thousands of pieces per year and up. You get injection-molding geometric freedom, meaning undercuts, thin walls, and fine features, along with near-wrought density in stainless, low-alloy steel, or titanium. Surgical instruments, firearm components, and watch parts are the classic wins. Plan for tooling and development in the tens of thousands of dollars, months of qualification, and roughly 15–20% sintering shrinkage held to about ±0.3–0.5%. For simple shapes, press-and-sinter or screw machining is cheaper. For large or thick parts, use casting. If volumes are low or the design is still changing, CNC machining or metal additive gets you parts without the tooling commitment.

## Key numbers

Parts typically under 100 g with walls of 0.3–6 mm · sintering shrinkage 15–20% linear, held to about ±0.3–0.5% · sintered density 96–99% of wrought · surface finish Ra roughly 0.8–1.6 µm · tooling in the tens of thousands of dollars with months of qualification · economical from tens of thousands of parts a year.

## Examples

Surgical tools, watch parts, small gears, electronics hardware.

## Economic profile

Tooling in the tens of thousands of dollars with months of qualification makes this an expensive process to start, and the economic floor sits at tens of thousands of parts a year. The case for it is that a small, complex steel part comes out at 96–99% of wrought density with a 0.8–1.6 µm Ra finish and no machining, so it competes against a multi-operation machined part rather than against pressing.

## Videos

- https://www.youtube.com/watch?v=MmLYj3GZsx8 — An Overview of Metal Injection Molding (MIM) (MPIF Videos, 5 minutes, 100k+ views)
- https://www.youtube.com/watch?v=adV0XowK8h0 — Metal Injection Molding | What Is MIM? | Benefits of MIM (OptiMIM | Metal Injection Molding, 3 minutes, 50k+ views)
- https://www.youtube.com/watch?v=trFHb298RpQ — The Metal Injection Moulding Process (Plastic Innovations, 4 minutes, 10k+ views)

## Further reading

[Metal Injection Molding Guide (Xometry)](https://www.xometry.com/resources/injection-molding/metal-injection-molding/) · [Designing with Metal Injection Molding (MIMA)](https://www.mimaweb.org/DesignCenter/DesigningwithMIM.aspx)
