Repository: lpolovets/reference

File: sheets/manufacturing-processes/entries/107-hot-isostatic-pressing.md
---
number: 107
name: "Hot isostatic pressing"
part: 2
group: "Powder Metallurgy"
materials: [metal]
volumes: [low, med]
tooling: low
---

## Description

Powder or a preformed component is exposed to high temperature and uniform gas pressure.

## Strengths and weaknesses

HIP creates dense material and closes internal porosity in cast or printed parts. Equipment and cycles are expensive, and external geometry generally requires a shaped container or later machining.

## When to use

Specify HIP when internal porosity limits fatigue life, which covers cast or powder-bed-fusion titanium and nickel parts for rotating aerospace hardware, medical implants, and similar critical service. It also makes sense for consolidating superalloy powder into segregation-free billets. Treat it as a densification step you buy from a toll processor. It only fixes the inside of the part, so you still need to budget for canning or finish machining, and for batch cycles measured in hours. If the part is statically loaded or cost-driven, skip HIP; vacuum impregnation or simply accepting the porosity is the norm there.

## Key numbers

Pressures 100–200 MPa in argon · temperatures 900–1,250 °C for steel, nickel, and titanium work · hold times 2–4 hours inside 8–12 hour furnace cycles · residual porosity closed to above 99.9% density · vessel working zones from about 200 mm to 2 m across.

## Examples

Turbine disks, aerospace castings, powder-superalloy billets, additive parts.

## Videos

- https://www.youtube.com/watch?v=xPqvquxw9BE — Hot Isostatic Pressing by Quintus Technologies (Quintus Technologies, 3 minutes, 1m+ views)
- https://www.youtube.com/watch?v=bqP1erqgCnk — Hot Isostatic Pressing (HIP) (MPIF Videos, 8 minutes, 10k+ views)
- https://www.youtube.com/watch?v=uiFh0G9uyvg — Hot Isostatic Pressing PF for harsh environments (Bodycote, 2 minutes, under 1k views)

## Further reading

[Hot Isostatic Pressing: Process and Applications (Quintus Technologies)](https://quintustechnologies.com/hot-isostatic-pressing/) · [Hot Isostatic Pressing for Fatigue-Critical Additively Manufactured Ti-6Al-4V (Materials, MDPI)](https://pmc.ncbi.nlm.nih.gov/articles/PMC8952505/)

File: sheets/manufacturing-processes/entries/108-cold-isostatic-pressing.md
---
number: 108
name: "Cold isostatic pressing"
part: 2
group: "Powder Metallurgy"
materials: [metal, ceramic]
volumes: [low, med]
tooling: min
---

## Description

Powder in a flexible mold is compressed uniformly by high-pressure liquid and then sintered.

## Strengths and weaknesses

CIP creates relatively uniform density in large preforms. Precision is modest, and the flexible tooling deforms.

## When to use

Choose CIP for large, long, or thick-section powder preforms such as ceramic tubes, refractory billets, and sputtering targets, where uniaxial die pressing would leave density gradients. Cheap elastomer tooling also suits low-to-medium volumes and frequent shape changes. Plan on green machining or generous sintering allowances, since as-pressed tolerances are loose. For small parts at high volume, automated uniaxial die compaction is the default. If you need full density in one step, go to HIP instead.

## Key numbers

Pressures 100–400 MPa · green density 55–70% of theoretical and uniform through thick sections · as-pressed tolerance roughly ±1–2% · elastomer tooling in the hundreds to low thousands of dollars, ready in days · vessels up to about 1.2 m across and 3 m deep · wet-bag cycles 5–30 minutes, dry-bag production much faster.

## Examples

Ceramic tubes, refractory parts, powder billets, grinding wheels.

## Economic profile

Elastomer tooling in the hundreds to low thousands of dollars, ready in days, makes this the cheapest way to press a large or thick powder part, and the pressure is uniform, so thick sections come out at even green density. The cost is throughput: wet-bag cycles of 5–30 minutes mean a vessel produces few parts an hour, and dry-bag tooling is what a producer buys when volume finally justifies faster cycles.

## Videos

- https://www.youtube.com/watch?v=77fu_aiEJkM — Cold Isostatic Pressing.mpg (Mark Thomason, 7 minutes, 50k+ views)
- https://www.youtube.com/watch?v=XHwKlXA6U6A — Quintus Technologies Cold Isostatic Pressing (CIP) Technology (Quintus Technologies, 3 minutes, 10k+ views)
- https://www.youtube.com/watch?v=-olGihYYv28 — Morgan Process Animations - Isostatic Pressing (MorganAdvancedMaterials, 1 minute, 10k+ views)

## Further reading

[Cold Isostatic Pressing: Systems and Applications (Quintus Technologies)](https://quintustechnologies.com/cold-isostatic-pressing/) · [Powder Metallurgy Consolidation Processes (PickPM, MPIF)](https://www.pickpm.com/DesignCenter/ConsolidationProcesses.aspx)

File: sheets/manufacturing-processes/entries/110-hand-layup.md
---
number: 110
name: "Hand layup"
part: 2
group: "Composite Manufacturing"
materials: [composite]
volumes: [proto, low]
tooling: min
---

## Description

Fiber reinforcement is manually placed in a mold and impregnated with resin.

## Strengths and weaknesses

Tooling is inexpensive and very large parts are possible. Labor, voids, repeatability, resin content, and worker exposure are disadvantages.

## When to use

Choose hand layup for one-offs through a few hundred parts a year, especially large ones like hulls, tanks, and architectural shapes. It makes sense when a mold costing a few thousand dollars matters more to you than laminate quality, and when 30–40% fiber content is acceptable. If void content, repeatability, or styrene exposure are controlled requirements, use vacuum infusion instead; it gives a better laminate from the same single-sided tool. Once volumes reach the thousands, RTM or SMC take over.

## Key numbers

Fiber volume fraction 30–40% · void content typically 2–5% · thickness tolerance around ±10–20%, with one finished side · single-sided tooling from a few hundred to a few thousand dollars · room-temperature cure in about 24 hours · one-offs to a few hundred parts a year, at sizes up to tens of meters.

## Examples

Boat hulls, covers, tanks, prototype panels.

## Economic profile

Single-sided tooling from a few hundred to a few thousand dollars is the lowest entry cost in composites, and parts up to tens of meters can be made with no press and no autoclave. The cost is labor, since every ply is placed by hand, so the price scales with part area and ply count rather than falling with volume. That fixes it at one-offs to a few hundred parts a year, above which almost anything else is cheaper.

## Videos

- https://www.youtube.com/watch?v=Evz9QUwNtn4 — Fiberglass Layup Demonstration (R. Dean Odell, 10 minutes, 10k+ views)
- https://www.youtube.com/watch?v=3SowLJBLCZo — Hand Layup (USQ Centre for Future Materials, 2 minutes, 10k+ views)
- https://www.youtube.com/watch?v=aAsOM4ic3tI — Composite manufacturing by Hand lay up method (Engr.JOY's Academy, 5 minutes, 10k+ views)

## Further reading

[How to Hand Laminate and Vacuum Bag a Part (Easy Composites)](https://www.easycomposites.eu/learning/hand-laminate-vacuum-bag-simple-part) · [Open Molding Processes Primer (ACMA Discover Composites)](https://acmanet.org/discover-composites/processes/openmolding/)

File: sheets/manufacturing-processes/entries/111-spray-up.md
---
number: 111
name: "Spray-up"
part: 2
group: "Composite Manufacturing"
materials: [composite]
volumes: [low, med]
tooling: min
---

## Description

Chopped fiber and resin are sprayed into an open mold and compacted.

## Strengths and weaknesses

Spray-up is faster than hand layup for large simple parts. Fiber control and mechanical properties are worse than continuous-fiber methods.

## When to use

Use spray-up for large, simple, gelcoat-finished glass parts at hundreds to a few thousand a year, such as tubs, shower stalls, and hull liners. On the same cheap open molds it cuts labor well below hand layup. Treat the result as non-structural. Chopped fiber at low volume fraction rules it out for load-bearing parts, carbon fiber, or anything with property specs, and open-mold styrene emissions increasingly rule it out under air-quality regulation. In those cases, step up to infusion or closed molding.

## Key numbers

Fiber volume fraction 15–25% from 25–50 mm chopped strands · deposition rates 10–30 kg/hr, several times hand layup · laminate thickness typically 2–6 mm · tensile strength roughly 60–100 MPa, well below woven laminates · single-sided tooling a few hundred to a few thousand dollars · hundreds to a few thousand parts a year.

## Examples

Bathtubs, boat hulls, shower stalls, RV panels.

## Economic profile

Deposition of 10–30 kg/hr is several times hand layup, which is the entire economic argument: the same cheap single-sided tooling produces parts far faster because a chopper gun replaces ply-by-ply placement. What is given up is properties, at 60–100 MPa against woven laminates, and fiber volume of only 15–25%. It suits hundreds to a few thousand parts a year where stiffness comes from geometry rather than from the laminate.

## Videos

- https://www.youtube.com/watch?v=TAwlVN1iG0k — Spraying Fiberglass- Setting Up Chopper Motor & Fan Pattern (Magnum Venus Products, 4 minutes, 10k+ views)
- https://www.youtube.com/watch?v=GPWuRB1UDBY — Fiberglass Chopper Spray Gun (Ocean Builders, 2 minutes, 5k+ views)
- https://www.youtube.com/watch?v=6oM-cHbfTNI — Producing fiberglass composites by hand and spray layups (TE&MC, 4 minutes, 1k+ views)

## Further reading

[Open Molding Processes Primer (ACMA Discover Composites)](https://acmanet.org/discover-composites/processes/openmolding/) · [Composite Fabrication Methods Overview (CompositesWorld)](https://www.compositesworld.com/articles/fabrication-methods)

File: sheets/manufacturing-processes/entries/112-prepreg-layup-and-autoclave-curing.md
---
number: 112
name: "Prepreg layup and autoclave curing"
part: 2
group: "Composite Manufacturing"
materials: [composite]
volumes: [low, med]
tooling: high
---

## Description

Pre-impregnated fiber sheets are placed in a mold, vacuum-bagged, and cured under heat and pressure.

## Strengths and weaknesses

The process produces very high-quality composites with low void content. Materials, labor, cold storage, tooling, autoclaves, and cycle times are all expensive.

## When to use

This is the default for certified primary aerostructure, spacecraft, and top-tier motorsport. Pick it when sub-1% void content, maximum fiber volume, and an established certification basis justify autoclave time, frozen-material logistics, and high-end tooling, at rates from one-offs to a few thousand parts a year. If your part does not need aerospace laminate quality, infusion or RTM will do the job at a fraction of the price. If the part outgrows the autoclave chamber, OOA prepreg removes the autoclave entirely.

## Key numbers

Fiber volume fraction 55–65% with void content under 1% · autoclave cure at 120–180 °C and 3–7 bar for 2–8 hours · prepreg $40–150/kg, stored at -18 °C with 10–30 days of out-life · invar or steel tooling $50k to several hundred thousand dollars · autoclaves $1m and up · one-offs to a few thousand parts a year.

## Examples

Aircraft wings, fuselage sections, satellites, racing structures.

## Economic profile

Every cost here is high. Prepreg at $40–150/kg has to be kept at -18 °C with 10–30 days of out-life, so material is thrown away on schedule slips; invar or steel tooling runs $50k to several hundred thousand; and an autoclave is $1M and up before the 2–8 hour cure cycle it meters out. That is bought for void content under 1% at 55–65% fiber volume, which is what certification on a primary aircraft structure requires.

## Videos

- https://www.youtube.com/watch?v=OmxGyALQQF4 — Carbon fibre pre-preg lay-up demonstration (vacuum bag and autoclave) (Materials Science & Engineering at The University of Sheffield, 2 minutes, 10k+ views)
- https://www.youtube.com/watch?v=Ta47wWYtdfg — Autoclave Curing Process - Introduction (PolyU IC, 3 minutes, 10k+ views)
- https://www.youtube.com/watch?v=sOJexAyZlMg — How to Perform a Hand Layup from Prepreg Materials (Composites Knowledge Network, 10 minutes, 1k+ views)

## Further reading

[What Are Prepregs? (Fibre Glast)](https://www.fibreglast.com/blogs/learning-center/what-are-prepregs) · [Prepreg Technology Handbook, PDF (Hexcel)](https://www.hexcel.com/user_area/content_media/raw/Prepreg_Technology.pdf)

File: sheets/manufacturing-processes/entries/113-out-of-autoclave-prepreg.md
---
number: 113
name: "Out-of-autoclave prepreg"
part: 2
group: "Composite Manufacturing"
materials: [composite]
volumes: [low, med]
tooling: mod
---

## Description

Prepreg is vacuum-bagged and cured in an oven rather than a pressurized autoclave.

## Strengths and weaknesses

Skipping the autoclave lowers capital cost and loosens part-size constraints. Void control and laminate quality get harder.

## When to use

Pick OOA prepreg when you want near-autoclave laminate quality without owning an autoclave, or when the part is simply too large to fit in one. Typical work includes drone and motorsport structures, aerospace secondary structure, and large one-offs cured in an oven under vacuum bag alone. Keeping voids down takes disciplined debulking and bagging, so if you need certified primary structure with guaranteed sub-1% void content, use an autoclave instead. If the part has no prepreg-level property requirements, vacuum infusion is cheaper still.

## Key numbers

Cure at 80–130 °C under vacuum alone, roughly 1 bar of consolidation · void content typically 1–2% against under 1% from an autoclave · fiber volume fraction 50–60% · ovens $10k–$100k against $1m and up for an autoclave · intermediate debulks every 3–5 plies · part size limited only by the oven, so parts of several meters are routine.

## Examples

Drone structures, automotive panels, aerospace secondary structures.

## Economic profile

Ovens at $10–100k against $1M and up for an autoclave is the comparison that defines this process, and it removes the single largest capital item in composite manufacturing. Part size then stops being limited by the pressure vessel, so parts several meters across are routine. What is paid for it is void content of 1–2% against under 1%, plus intermediate debulks every 3–5 plies, which is labor added back.

## Videos

- https://www.youtube.com/watch?v=ajJ-HyM1aaM — Full Tutorial (20min) On How To Make Prepreg Carbonfiber Parts - OUT OF… (Matthieu Libeert (Mat's Prototyping), 20 minutes, 100k+ views)
- https://www.youtube.com/watch?v=Ef2nEStH_8E — Tutorial: Out Of Autoclave PREPREG Carbon Fiber/Fibre Part 1-7 (Introduction) (Matthieu Libeert (Mat's Prototyping), 8 minutes, 10k+ views)
- https://www.youtube.com/watch?v=TEH-ObfNaic — Aerospace Out-of-Autoclave Prepreg Layup | CAMX 2019 (Composites One, 4 minutes, 1k+ views)

## Further reading

[Introduction to Out-of-Autoclave Prepreg (Easy Composites)](https://www.easycomposites.eu/learning/introduction-to-out-of-autoclave-prepreg-carbon-fibre) · [Out-of-Autoclave Prepregs: Hype or Revolution? (CompositesWorld)](https://www.compositesworld.com/articles/out-of-autoclave-prepregs-hype-or-revolution)

File: sheets/manufacturing-processes/entries/114-resin-transfer-molding.md
---
number: 114
name: "Resin-transfer molding"
part: 2
group: "Composite Manufacturing"
materials: [composite]
volumes: [med]
tooling: mod
---

## Description

Dry reinforcement is placed in a closed mold and resin is injected before curing.

## Strengths and weaknesses

RTM gives you finished surfaces on both sides and supports moderate production volumes. Mold sealing, wet-out, void prevention, and flow design are all hard to get right.

## When to use

Choose RTM at roughly one to thirty thousand parts a year when you need both surfaces finished, net molded edges, and repeatable dimensions. Automotive structural parts, bicycle frames, and aerospace components qualified to it are the usual cases. Below that volume the matched-mold investment and flow-development effort go unamortized, so use infusion or hand layup instead. For very large parts like hulls and blades, infusion is the practical route regardless of volume. At automotive takt times, HP-RTM with presses and fast-cure resins extends the process to minutes-scale cycles.

## Key numbers

Fiber volume fraction 50–55% with void content 1–2% · injection at 1–10 bar for standard RTM and 30–120 bar for HP-RTM · cycle times 20–60 minutes, down to 2–5 minutes with HP-RTM · matched tooling $50k to $500k · tolerance roughly ±0.2–0.5 mm on both molded faces · economical from about 1,000 to 30,000 parts a year.

## Examples

Automotive structures, aircraft parts, bicycle frames, housings.

## Videos

- https://www.youtube.com/watch?v=1u-2GvhghQA — Resin Transfer Moulding (EastCoastFibreglass, 4 minutes, 100k+ views)
- https://www.youtube.com/watch?v=PvYFTdI0z2I — RTM Technology - Resin Transfer Molding - Manufacturing of composite (Compact Composite, 5 minutes, 50k+ views)
- https://www.youtube.com/watch?v=R0eRfdYleFA — Resin Transfer Moulding light (EastCoastFibreglass, 2 minutes, 10k+ views)

## Further reading

[Closed Molding Processes Primer (ACMA Discover Composites)](https://acmanet.org/discover-composites/closedmolding/) · [The Rise of HP-RTM (CompositesWorld)](https://www.compositesworld.com/articles/the-rise-of-hp-rtm)

File: sheets/manufacturing-processes/entries/115-vacuum-assisted-resin-infusion.md
---
number: 115
name: "Vacuum-assisted resin infusion"
part: 2
group: "Composite Manufacturing"
materials: [composite]
volumes: [low, med]
tooling: low
---

## Description

Vacuum draws resin through dry reinforcement under a flexible bag.

## Strengths and weaknesses

Infusion produces very large composite parts at lower tooling cost than closed molding. Leaks, dry spots, infusion timing, and resin-flow design are the main risks.

## When to use

Default to vacuum infusion for very large composite parts at low-to-mid volume, such as hulls, wind blades, and one-piece decks. A single-sided tool and room-temperature cure keep tooling cost an order of magnitude below closed molds, and you still beat hand layup on fiber fraction and emissions. If both surfaces must be finished, or if cycle time matters, use RTM instead. Treat every new part as a flow-design exercise, because a leak or dry spot on a hull-sized infusion scraps an expensive stack of material in one shot.

## Key numbers

Fiber volume fraction 50–60% with void content 1–2% · consolidation capped at one atmosphere, roughly 0.9–1 bar · single-sided tooling about an order of magnitude cheaper than matched molds · infusion in minutes to a couple of hours, then a room-temperature cure overnight · parts up to 100 m long on wind blades · one-offs to a few thousand a year.

## Examples

Wind-turbine blades, boat hulls, large aerospace panels.

## Videos

- https://www.youtube.com/watch?v=VodfQcrXpxc — How To Do Perfect Vacuum Resin Infusion of a Carbon Fibre Part - Basic… (Easy Composites Ltd, 15 minutes, 1m+ views)
- https://www.youtube.com/watch?v=f7BogBB0NI8 — Vacuum Resin Infusion Process: Fabricating a Composite Car Seat (Smooth-On, 5 minutes, 500k+ views)
- https://www.youtube.com/watch?v=vXRfVJ_F9UQ — Vacuum Infusion (Fibre Glast, 5 minutes, 10k+ views)

## Further reading

[Beginner's Guide to Resin Infusion (Easy Composites)](https://www.easycomposites.eu/learning/beginners-guide-to-carbon-fibre-resin-infusion) · [Composite Fabrication Methods Overview (CompositesWorld)](https://www.compositesworld.com/articles/fabrication-methods)

File: sheets/manufacturing-processes/entries/116-filament-winding.md
---
number: 116
name: "Filament winding"
part: 2
group: "Composite Manufacturing"
materials: [composite]
volumes: [low, med]
tooling: mod
---

## Description

Resin-impregnated fibers are wound under tension around a mandrel.

## Strengths and weaknesses

Winding produces strong, lightweight pressure-containing structures and places fiber efficiently. Geometry is largely limited to convex rotational forms.

## When to use

Choose filament winding for pressure-containing or torsion-loaded bodies of revolution: CNG and hydrogen tanks, rocket motor cases, pipes, and drive shafts. Controlling the winding angle puts fiber exactly along the hoop and axial load paths, and buying tow keeps material cost low. The process needs an extractable, collapsible, or sacrificial mandrel and mostly convex geometry. If your part is flat, concave, or highly contoured, use AFP; for general shapes, use layup or RTM. If you need a torsion-dominated tube with good damage tolerance, consider braiding instead.

## Key numbers

Fiber volume fraction 60–70% · winding angles from about 10° to 90° off the axis · deposition rates 1–10 kg/hr at tow speeds of 1–3 m/s · large-tow carbon $15–30/kg, the cheapest form of the fiber · hydrogen tanks wound for 700 bar service with a 2.25× burst margin · convex bodies of revolution from millimeters to several meters.

## Examples

Pressure vessels, rocket cases, hydrogen tanks, pipes, shafts.

## Videos

- https://www.youtube.com/watch?v=ign6W5ENJAA — How it works: Filament Winding (Farixltd, 2 minutes, 100k+ views)
- https://www.youtube.com/watch?v=4ihtyjydzqA — Filament Winding (Tooling U-SME, 2 minutes, 50k+ views)
- https://www.youtube.com/watch?v=IPp1Z6WeeBA — Filament Winding Process by Rock West Composites (Rock West Composites, 3 minutes, 10k+ views)

## Further reading

[What Is the Filament Winding Process? (Addcomposites)](https://www.addcomposites.com/post/filament-winding) · [Filament Winding, Reinvented (CompositesWorld)](https://www.compositesworld.com/articles/filament-winding-reinvented)

File: sheets/manufacturing-processes/entries/117-pultrusion.md
---
number: 117
name: "Pultrusion"
part: 2
group: "Composite Manufacturing"
materials: [composite]
volumes: [cont]
tooling: mod
---

## Description

Continuous fibers are pulled through resin and a heated die to form a continuous composite profile.

## Strengths and weaknesses

Pultrusion gives you high throughput and very good longitudinal properties. The cross-section cannot vary, and transverse properties are weaker.

## When to use

Use pultrusion when the part is a constant cross-section produced by the kilometer, such as structural profiles, ladder rails, composite rebar, and cable tray. At that scale the die amortizes and the line runs continuously, which makes it the cheapest continuous-fiber process per kilogram. Any varying cross-section rules it out, and transverse strength stays weak unless you add mats or fabrics to the roving stack. If you need hoop-loaded tubes, use filament winding. If you need discrete parts, use molding.

## Key numbers

Line speeds 0.3–3 m/min · fiber volume fraction 60–70% · longitudinal tensile strength typically 400–1,000 MPa against 30–70 MPa transverse · heated dies run 120–200 °C · dies $10k–$50k with 4–12 week lead times · profiles up to about 1 m wide, produced by the kilometer.

## Examples

Beams, ladder rails, rods, cable trays, window frames.

## Economic profile

Dies at $10–50k on 4–12 weeks are modest, and a line running 0.3–3 m/min produces profile by the kilometer with almost no labor per meter, so cost per meter is very low. The economics are those of an extrusion business: one die makes one section, and the section has to sell for years. Transverse strength of 30–70 MPa against 400–1,000 MPa longitudinal is the design constraint that decides where the profile can be used.

## Videos

- https://www.youtube.com/watch?v=4MoHNZB5b_Y — The Pultrusion Process (Strongwell MC, 2 minutes, 100k+ views)
- https://www.youtube.com/watch?v=aXq1hrzne2k — Pultrusion (Tooling U-SME, 2 minutes, 100k+ views)
- https://www.youtube.com/watch?v=o9FvUWSOeNc — ⚙️ Pultrusion, how it works - Epsilon Composite (Epsilon Composite, 3 minutes, 50k+ views)

## Further reading

[The Pultrusion Process (Strongwell)](https://www.strongwell.com/about/the-pultrusion-process/) · [Technical Principles of Pultrusion (European Pultrusion Technology Association)](https://pultruders.com/pultrusion/2-technical-principles/)

File: sheets/manufacturing-processes/entries/118-automated-fiber-placement.md
---
number: 118
name: "Automated fiber placement"
part: 2
group: "Composite Manufacturing"
materials: [composite]
volumes: [low, med]
tooling: high
---

## Description

Robots place narrow prepreg tows along programmed paths.

## Strengths and weaknesses

Automates large high-performance composite structures and enables optimized fiber direction. Machines are expensive and gaps, overlaps, and tow defects require control.

## When to use

AFP makes sense on large, high-value, contoured structures built at aerospace rates (fuselage sections, wing skins, rocket tanks). Steered tows, low scrap, and repeatable placement beat manual prepreg layup once parts reach meters in scale and programs run for years, which is what justifies the multimillion-dollar machines. If your parts are small, the program is short, or the budget is modest, use hand prepreg layup instead. If the surface is flat or gently curved, ATL lays material down several times faster.

## Key numbers

Tows 3.2–12.7 mm wide, 8–32 per head · lay-down rates 10–50 kg/hr · gap and overlap control around ±0.5 mm · minimum steering radius roughly 400–1,000 mm · scrap under 5%, against 30–50% for hand prepreg layup · machines $2m to over $10m.

## Examples

Fuselages, wings, rocket tanks, large aerospace structures.

## Economic profile

Machines at $2M to over $10M are the largest capital in composites, and the return is stated directly: scrap under 5% against 30–50% for hand prepreg layup. On material at $40–150/kg that saving alone can justify the machine on a large program. Lay-down of 10–50 kg/hr also converts skilled hand labor into machine hours, which is what makes a multi-year aerospace rate achievable at all.

## Videos

- https://www.youtube.com/watch?v=clwbf945Oxw — Building Automated Fiber Placement (AFP) Systems with FANUC - Electroimpact (FANUC America Corporation, 4 minutes, 10k+ views)
- https://www.youtube.com/watch?v=D1X6c88xvOc — National Composites Centre AFP (National Composites Centre, 2 minutes, 5k+ views)
- https://www.youtube.com/watch?v=7K5QrjQFWCA — What is the process of automated fibre placement (AFP)? (Greene Tweed, 4 minutes, under 1k views)

## Further reading

[Overview of the Automated Fiber Placement Process (Addcomposites)](https://www.addcomposites.com/post/overview-of-automated-fiber-placement-process) · [Automated Composites Manufacturing Knowledge Center (CompositesWorld)](https://www.compositesworld.com/kc/automated-composites/acm-processes)

File: sheets/manufacturing-processes/entries/119-automated-tape-laying.md
---
number: 119
name: "Automated tape laying"
part: 2
group: "Composite Manufacturing"
materials: [composite]
volumes: [low, med]
tooling: high
---

## Description

Robots lay wide composite tape over relatively flat or gently curved molds.

## Strengths and weaknesses

Faster than fiber placement for broad simple surfaces. Less capable on highly curved or intricate geometry.

## When to use

Choose ATL over AFP when the surface is flat or gently curved (wing skins, tail planes, spar caps, large panels). Tape 150–300 mm wide lays down material several times faster than narrow tows, so throughput on big laminates justifies the aerospace-scale machine cost. The wide tape cannot steer or conform to tight double curvature. If the contour is complex, use AFP instead; if the part is small or a one-off, use manual prepreg layup.

## Key numbers

Tape 150–300 mm wide against 3–13 mm tows on AFP · plies about 0.13–0.25 mm thick · lay-down rates several times AFP's, commonly above 30 kg/hr · gap and overlap control around ±0.5 mm · machines in the millions of dollars · parts measured in square meters over multi-year programs.

## Examples

Wing skins, tail structures, large panels.

## Videos

- https://www.youtube.com/watch?v=k7QRVWJ56nM — Automated Tape Laying (dmaass99, 2 minutes, 10k+ views)
- https://www.youtube.com/watch?v=qnHkcDhYacE — Meet the NCC's AFP-ATL designed and built with Electroimpact (NCC – Innovating for Industry, 2 minutes, 10k+ views)
- https://www.youtube.com/watch?v=1DqIffyQobc — UD Prepreg Tape Slitting & Automated Tape Laying (ATL) Machine (Jota Composites Material Prepreg Solution, 2 minutes, 1k+ views)

## Further reading

[Automated Composites Manufacturing Knowledge Center: ATL and AFP (CompositesWorld)](https://www.compositesworld.com/kc/automated-composites/acm-processes)

File: sheets/manufacturing-processes/entries/120-sheet-molding-compound-compression-molding.md
---
number: 120
name: "Sheet-molding-compound compression molding"
part: 2
group: "Composite Manufacturing"
materials: [composite]
volumes: [med, high]
tooling: high
---

## Description

Premeasured chopped-fiber resin sheets are compressed and cured in a heated matched die.

## Strengths and weaknesses

Supports medium-to-high-volume structural composite parts. Fiber orientation is less favorable than continuous-fiber laminates and tooling is expensive.

## When to use

SMC is the usual composite choice at automotive volumes. Pick it for roughly 10,000–100,000+ parts a year when 1–3 minute cures in matched steel dies, molded-in ribs and bosses, and paintable class-A-capable surfaces matter more than peak properties (body panels, battery enclosures, electrical boxes). Below a few thousand parts a year the die cost is hard to justify, so use RTM or infusion instead. If you genuinely need continuous-fiber stiffness or strength, use prepreg or RTM laminates.

## Key numbers

Glass content 25–50% by weight · molded at 5–15 MPa and 140–160 °C, curing in 1–3 minutes · presses of 500–3,000 tons · matched steel dies $100k to $500k with 12–20 week lead times · tolerance roughly ±0.1–0.5 mm on molded features · economical from about 10,000 to over 100,000 parts a year.

## Examples

Automotive panels, battery enclosures, electrical housings.

## Economic profile

Matched steel dies at $100–500k on 12–20 weeks and presses of 500–3,000 tons are a serious commitment, and a 1–3 minute cure is what pays it back over 10,000 to more than 100,000 parts a year. That cycle is what separates SMC from every other composite process here: it is the only one running at something close to a metal-stamping rate, which is why body panels and electrical housings use it.

## Videos

- https://www.youtube.com/watch?v=h2w8ChVLq9w — SMC Heisspressen / SMC Compression Molding (WAG Wernli AG, 2 minutes, 10k+ views)
- https://www.youtube.com/watch?v=zezCU2_6OX8 — SMC Sheet Moulding Compounds .How to make SMC tank? (Zhengxi Press Channel, 6 minutes, 100k+ views)
- https://www.youtube.com/watch?v=hcn2u9AcziI — Small Part Compression Molding Using IDI Sheet Molding Compound (SMC) (IDI Composites, 2 minutes, 1k+ views)

## Further reading

[Compression Molding of SMC (Molded Fiber Glass Companies)](https://moldedfiberglass.com/processes/compression-molding-smc/) · [Closed Molding Processes Primer (ACMA Discover Composites)](https://acmanet.org/discover-composites/closedmolding/)

File: sheets/manufacturing-processes/entries/121-wood-machining.md
---
number: 121
name: "Wood machining"
part: 2
group: "Wood, Paper & Textile"
materials: [wood]
volumes: [proto, low, med]
tooling: min
---

## Description

Saws, routers, planers, drills, lathes, and shapers remove material from lumber or engineered wood.

## Strengths and weaknesses

Wood is easy to machine and aesthetically attractive. It is anisotropic, moisture-sensitive, variable, combustible, and dimensionally unstable.

## When to use

Wood machining is the default for furniture, cabinetry, millwork, and instrument making from prototypes through mid volumes. Tooling is nearly free, CNC routers make complex 2.5D work repeatable, and the material cuts fast and finishes easily. Design around the material rather than the process. Avoid wood where tolerances must hold across humidity swings, where fire or rot resistance is required without treatment, or at volumes where molded plastics or stamped metal become cheaper per part.

## Key numbers

Tolerance about ±0.25 mm on CNC-routed parts, with seasonal moisture movement often larger than that · kiln-dried moisture content 6–8% for interior work and 12–15% outdoors · movement across the grain roughly 0.2% per 1% change in moisture content · router spindles 12,000–24,000 rpm at 5–15 m/min feed · tooling under $5k, mostly bits and fixtures · economical from lot size 1 up to a few thousand parts.

## Examples

Furniture, cabinetry, framing, musical instruments, flooring.

## Videos

- https://www.youtube.com/watch?v=t3-1C_aksJQ — The US Sawmill: How Hardwood Lumber is Made (Banks Hardwoods, 9 minutes, 500k+ views)
- https://www.youtube.com/watch?v=PRvaDNc4Xus — How 2x4s Are Made: Sawmill Tour (Essential Craftsman, 16 minutes, 500k+ views)
- https://www.youtube.com/watch?v=cmmh7WnhYOE — CNC Routers, Toolpaths, and Software — Explained in 11 Minutes (Cutting It Close, 11 minutes, 10k+ views)

## Further reading

[Wood Handbook: Wood as an Engineering Material (USDA Forest Products Laboratory)](https://research.fs.usda.gov/fpl/wood-handbook)

File: sheets/manufacturing-processes/entries/122-veneering-and-lamination.md
---
number: 122
name: "Veneering and lamination"
part: 2
group: "Wood, Paper & Textile"
materials: [wood]
volumes: [med, high]
tooling: low
---

## Description

Thin wood or sheet layers are bonded together for stability, shape, or appearance.

## Strengths and weaknesses

Conserves valuable material, enables curved structures, and improves dimensional stability. Adhesive durability and delamination are concerns.

## When to use

Use veneering to put premium species on stable, economical substrates. Use lamination to build curved parts that solid wood cannot hold, or engineered structural members (LVL, glulam) with better consistency and span than sawn lumber. Bent lamination over a simple form is the standard route to curves at moderate volume. Avoid deep compound curves, which need molded plywood pressing or a different material entirely. Match the adhesive class to the moisture and heat the part will see, because delamination is the characteristic failure mode.

## Key numbers

Face veneer 0.5–0.9 mm thick, rotary-peeled plywood plies 1.5–3 mm · hot-press platens 110–140 °C at 0.7–1.4 MPa · press time 3–10 minutes hot and 1–4 hours cold · glulam laminations 20–45 mm thick in beams spanning 30 m and more · forms and cauls $5k–50k · economical from a few hundred panels a year upward.

## Examples

Plywood, furniture surfaces, laminated beams, curved chairs.

## Videos

- https://www.youtube.com/watch?v=EhzyhkLmLoo — How It's Made: Laminated Veneer Lumber (LVL) (WoodSolutions, 6 minutes, 100k+ views)
- https://www.youtube.com/watch?v=AdYDsIhy2VU — How wood veneer is made... (CabinetParts.com, 15 minutes, 100k+ views)
- https://www.youtube.com/watch?v=x0CTFPufMpw — How Laminated Veneer Lumber is Made | This Old House (This Old House, 7 minutes, 50k+ views)

## Further reading

[Plywood Basics and Applications (APA – The Engineered Wood Association)](https://www.apawood.org/plywood) · [Wood-Based Composite Materials, Wood Handbook Chapter 11 (USDA Forest Products Laboratory)](https://www.fpl.fs.usda.gov/documnts/fplgtr/fplgtr190/chapter_11.pdf)

File: sheets/manufacturing-processes/entries/123-pulp-molding.md
---
number: 123
name: "Pulp molding"
part: 2
group: "Wood, Paper & Textile"
materials: [wood]
volumes: [high]
tooling: low
---

## Description

Fiber slurry is deposited onto a porous mold, dewatered, dried, and sometimes hot-pressed.

## Strengths and weaknesses

Uses renewable or recycled fibers and works well for protective packaging. Precision, moisture resistance, and structural performance are limited.

## When to use

Pick pulp molding for high-volume protective and food packaging where sustainability or recycled content is a requirement and tolerances of a millimeter or more are acceptable: egg cartons, cushioning inserts, and, in the hot-pressed thermoformed-fiber grades, smooth premium electronics trays. Tooling is cheap relative to injection molds, so it also suits packaging that changes shape often. Avoid it for parts needing tight dimensions, wet strength, or structural stiffness. Where those dominate and regulation still permits it, thermoformed plastic is the alternative.

## Key numbers

Wall thickness 1–5 mm, down to about 1 mm on hot-pressed thermoformed grades · tolerance roughly ±1 mm, looser on unpressed grades · slurry consistency 0.5–1.5% fiber · cycle time 20–60 seconds per mold set · tooling $5k–50k per tool with lead times of a few weeks · economical above roughly 100,000 units.

## Examples

Egg cartons, food trays, electronics packaging.

## Videos

- https://www.youtube.com/watch?v=CA9xBSb9NZI — How It's Made Moulded Pulp Containers (Ian Collier, 5 minutes, 100k+ views)
- https://www.youtube.com/watch?v=CGE7ZqWJLFU — you can see egg cartons everywhere,but how are they made? (BeSure Technology Co.,Ltd., 4 minutes, 10k+ views)
- https://www.youtube.com/watch?v=DQc5Csl4r34 — Moulded Fibre Egg Cartons | How Its Made | Hartmann (Ditch Plastic Packaging, 1 minute, 100k+ views)

## Further reading

[Molded Fiber 101 (International Molded Fiber Association)](https://www.imfa.org/molded-fiber-101/)

File: sheets/manufacturing-processes/entries/124-paper-converting.md
---
number: 124
name: "Paper converting"
part: 2
group: "Wood, Paper & Textile"
materials: [wood]
volumes: [high, cont]
tooling: low
---

## Description

Paperboard is cut, creased, folded, glued, laminated, printed, or coated into finished products.

## Strengths and weaknesses

Inexpensive, fast, and highly scalable. Moisture, strength, and durability are limited.

## When to use

Paper converting is the default for high-volume, low-cost packaging (cartons, corrugated shippers, labels, cups). Steel-rule cutting dies cost little, changeover is fast, and unit costs fall to fractions of a cent at line speeds of hundreds of meters a minute. Avoid it wherever the product must bear sustained load, stay wet, or survive repeated use. Coatings and laminations extend moisture life only modestly before molded pulp or plastics take over.

## Key numbers

Line speeds 200–400 m/min on corrugators and faster still on folder-gluers · paperboard 200–600 g/m², corrugated flutes 1.6 mm (E) to 4.8 mm (A) · cut and crease tolerance around ±0.5 mm · steel-rule dies $500–5k, rotary dies higher · unit cost from fractions of a cent to a few cents · economical from tens of thousands of units upward.

## Examples

Cartons, corrugated boxes, labels, cups.

## Videos

- https://www.youtube.com/watch?v=52xYFvncHCY — Amazing Manufacturing Process of Corrugated Carton Boxes with Paper Roll (Skills Unit, 10 minutes, 1m+ views)
- https://www.youtube.com/watch?v=KVhnSIqIOaw — CARTON BOX MANUFACTURING PROCESS | CORRUGATED BOX MANUFACTURING AMAZINGLY (Golden Hands, 5 minutes, 500k+ views)
- https://www.youtube.com/watch?v=ozYz_NA9u8s — Amazing Manufacturing Process of Corrugated Carton Boxes with Paper… (How Smart Made, 12 minutes, 10k+ views)

## Further reading

[What Is Corrugated: Board, Flutes, and Box Styles (Fibre Box Association)](https://www.fibrebox.org/what-is-corrugated)
