Repository: lpolovets/reference

File: sheets/manufacturing-processes/entries/125-weaving.md
---
number: 125
name: "Weaving"
part: 2
group: "Wood, Paper & Textile"
materials: [textile]
volumes: [high, cont]
tooling: low
---

## Description

Two perpendicular yarn systems are interlaced into fabric.

## Strengths and weaknesses

Creates stable, strong textiles. Usually provides less stretch and conformability than knitting.

## When to use

Weave when the fabric must hold its shape and carry load (upholstery, belting, airbags, tarpaulins, 0/90 composite reinforcement) and when you want high loom throughput at commodity cost. If you need stretch, drape, or seamless three-dimensional shapes, use knitting instead. If the product is disposable and cost per square meter is the only metric that matters, use nonwovens.

## Key numbers

Air-jet looms run 1,000–1,500 picks per minute and rapier looms 500–700 · loom width usually 1.5–3.6 m, wider for technical fabric · fabric weight 100–1,000 g/m² · output roughly 30–60 m per loom-hour at 10–20 picks per cm · looms $50k–150k each · warp changeover takes hours, so economical runs start in the hundreds of meters.

## Examples

Clothing, upholstery, industrial belts, composite reinforcement.

## Economic profile

Looms at $50–150k produce roughly 30–60 m per loom-hour, so capital per meter is low, but warp changeover takes hours and that fixed setup is what makes short runs uneconomic. Economical runs therefore start in the hundreds of meters. Air-jet at 1,000–1,500 picks per minute against 500–700 for rapier is the standard trade of speed against the range of yarns a mill can run.

## Videos

- https://www.youtube.com/watch?v=fIwEb-DpuRg — How does a loom work (RNR Woven Treasures, 10 minutes, 100k+ views)
- https://www.youtube.com/watch?v=OodL3DB7jIg — How Air jet Loom Work - Working Principle of Air Jet Weaving Machine (Textile Vlog, 3 minutes, 50k+ views)
- https://www.youtube.com/watch?v=LUl1lcpmiSA — What is a weaving loom and how does it work? (NC MuseumofHistory, 2 minutes, 10k+ views)

## Further reading

[Weaving Basics (CottonWorks, Cotton Incorporated)](https://cottonworks.com/learning-hub/weaving/weaving-basics/) · [Weaving Technologies and Structures lecture (Australian Wool Education Trust)](https://www.woolwise.com/wp-content/uploads/2017/07/Wool-482-582-08-T-18.pdf)

File: sheets/manufacturing-processes/entries/126-knitting.md
---
number: 126
name: "Knitting"
part: 2
group: "Wood, Paper & Textile"
materials: [textile]
volumes: [high, cont]
tooling: low
---

## Description

Yarn is formed into interlocking loops.

## Strengths and weaknesses

Creates stretchable, conformable textiles and seamless structures. Dimensional stability may be lower than woven fabric.

## When to use

Knit when the product must stretch, conform, or come off the machine as a net-shape three-dimensional piece: apparel, shoe uppers, compression and medical textiles, covers for complex forms. Circular and flatbed machines cover high volumes economically, and 3D knitting eliminates cut-and-sew waste. Knits stretch, distort, and can run under tension, so if dimensional stability and strength under sustained load matter more than drape, use weaving instead.

## Key numbers

Gauge 3–18 needles per inch on flat-bed machines and 18–40 on circular · circular machines 25–40 rpm with 90–120 feeders, roughly 20–30 kg of fabric per hour · whole-garment flat-bed knitting 20–60 minutes per piece · fabric weight 100–400 g/m² · machines $30k–80k circular, $100k and up for whole-garment flat-bed · knitting to shape avoids the 15–20% fabric waste of cut-and-sew.

## Examples

Apparel, shoe uppers, medical textiles, filters.

## Economic profile

Knitting to shape avoids the 15–20% fabric waste that cut-and-sew throws away, which is the clearest economic argument in garment manufacture. Circular machines at $30–80k producing 20–30 kg of fabric an hour are the volume route, while whole-garment flat-bed machines at $100k and up take 20–60 minutes per piece and trade throughput for eliminating both the waste and the sewing labor.

## Videos

- https://www.youtube.com/watch?v=4ECabZiSslU — Working Principle of Circular Knitting Machine (Textile Vlog, 4 minutes, 100k+ views)
- https://www.youtube.com/watch?v=xwh6v2MvjjM — Working Principle of Circular Weft Knitting Machines (MarcusOliverWeber, 4 minutes, 10k+ views)

## Further reading

[Knit Basics (CottonWorks, Cotton Incorporated)](https://cottonworks.com/learning-hub/knitting/knit-basics/) · [Formation and Properties of Knitted Structures lecture (Australian Wool Education Trust)](https://www.woolwise.com/wp-content/uploads/2017/07/Wool-482-582-08-T-20.pdf)

File: sheets/manufacturing-processes/entries/127-nonwoven-manufacturing.md
---
number: 127
name: "Nonwoven manufacturing"
part: 2
group: "Wood, Paper & Textile"
materials: [textile]
volumes: [cont]
tooling: high
---

## Description

Fibers are bonded mechanically, thermally, or chemically without weaving or knitting.

## Strengths and weaknesses

Provides very high throughput and tunable filtration, absorption, and barrier behavior. Strength and durability may be lower than woven textiles.

## When to use

Choose nonwovens when the product is roll goods sold by the square meter and the performance requirement is filtration, absorption, or barrier rather than strength (hygiene products, wipes, masks, insulation, geotextiles). Lines are capital-intensive and pay off only at continuous commodity volumes. Avoid the process for durable or load-bearing textiles and for anything without large steady demand; woven or knit fabric covers those cases.

## Key numbers

Basis weight 10–100 g/m² for hygiene webs, up to 800 g/m² for geotextiles · fiber diameter 15–25 µm spunbond and 1–5 µm meltblown · line width 3.2–5 m at 200–800 m/min · spinneret and bonding-roll tooling in the hundreds of thousands of dollars · line capex $10m–40m for 5,000–20,000 tonnes a year · spunbond polypropylene roughly $2–3/kg.

## Examples

Masks, diapers, wipes, insulation, filters, geotextiles.

## Videos

- https://www.youtube.com/watch?v=5r0BM78Itog — Nonwovens: All you need to know in 6 minutes (Textile with Alberto, 7 minutes, 10k+ views)
- https://www.youtube.com/watch?v=6PVDmztbxQE — Spunbond Non woven Fabric Production Process - Woozon Healthcare -… (MILKON, 3 minutes, 10k+ views)
- https://www.youtube.com/watch?v=9yXeV9VtRGE — Non-woven Fabric Manufacturing Process (Md Rasel Haque, 8 minutes, 5k+ views)

## Further reading

[How Nonwovens Are Made: Web Formation and Bonding (EDANA)](https://www.edana.org/nw-related-industry/how-are-nonwovens-made) · [About Nonwovens (INDA)](https://www.inda.org/about-nonwovens/)

File: sheets/manufacturing-processes/entries/128-braiding.md
---
number: 128
name: "Braiding"
part: 2
group: "Wood, Paper & Textile"
materials: [textile, composite]
volumes: [med, high, cont]
tooling: low
---

## Description

Multiple fibers or yarns are intertwined diagonally around a core or path.

## Strengths and weaknesses

Produces flexible, damage-tolerant tubular or structural reinforcement. Variable geometry and fiber-path control can be difficult.

## When to use

Braid for tubular, torsion-tolerant, damage-tolerant structures produced by the continuous meter: ropes, hose and cable reinforcement, catheter shafts and stents, and ±45-dominated composite tubes braided over cores or mandrels. For flat broad goods, weave instead. For hoop-pressure-dominated vessels, filament winding places fiber more efficiently. Braiders control fiber angle only within limits, so avoid braiding for parts that need precise fiber angles varying sharply along the length.

## Key numbers

Carrier count 16–144 on most machines and several hundred on large ones · braid angle ±20° to ±80°, with most parts near ±45° · line speed 0.5–5 m/min · fiber volume fraction roughly 45–55% in braided composite preforms · mandrels and fixtures $5k–50k · machines from about $50k for rope work to several hundred thousand for radial composite braiders.

## Examples

Ropes, hose reinforcement, vascular stents, composite tubes.

## Videos

- https://www.youtube.com/watch?v=uD8U698yYRU — How Do They Braid Rope? (NFB, 4 minutes, 500k+ views)
- https://www.youtube.com/watch?v=xj4MgT5iLL0 — 3D printed braiding machine / How it works, Construction, Technical Details (Fraens, 8 minutes, 100k+ views)
- https://www.youtube.com/watch?v=s1I2vILZNZk — ROPE BRAIDING MECHANISM (MECHANICAL DESIGN BRAIN, 2 minutes, 10k+ views)

## Further reading

[Braid 101: Biaxial and Triaxial Braid Fundamentals (A&P Technology)](https://www.braider.com/braid-101) · [Effect of Braiding Architectures on the Mechanical and Failure Behavior of 3D Braided Composites: Experimental Investigation (Polymers, open access)](https://pmc.ncbi.nlm.nih.gov/articles/PMC9102703/)

File: sheets/manufacturing-processes/entries/129-rubber-compounding.md
---
number: 129
name: "Rubber compounding"
part: 2
group: "Rubber Manufacturing"
materials: [rubber]
volumes: [med, high, cont]
tooling: low
---

## Description

Elastomer is mixed with fillers, curing agents, plasticizers, stabilizers, pigments, and other additives.

## Strengths and weaknesses

Allows extensive tuning of hardness, grip, abrasion, weather resistance, conductivity, and cost. Mixing history, contamination, dispersion, and heat buildup strongly affect quality.

## When to use

Compounding is where a rubber part's properties are actually set. Specify a custom compound whenever hardness, abrasion, weather, chemical, or electrical requirements are real, and buy it from a custom mixer unless annual consumption reaches the hundreds of tonnes that justify in-house Banbury capacity. For undemanding parts, standard off-the-shelf compounds are cheaper and better characterized. Once a recipe and mixing procedure are qualified, lock them; casual substitutions in fillers or cure package are a classic source of field failures.

## Key numbers

Carbon black 30–80 phr, sulfur 0.5–3 phr, accelerators 0.5–2 phr · hardness range 20–90 Shore A · internal mixer batches 50–400 kg on 2–5 minute cycles, dumping at 100–160 °C · custom mixed compound roughly $2–6/kg · in-house mixing pays off above a few hundred tonnes a year.

## Examples

Tire compounds, seals, hoses, belts, vibration isolators.

## Videos

- https://www.youtube.com/watch?v=BSlkC9SNtfE — Rubber Compound Mixing on a Rubber Mixing Mill (Inspiredge India, 7 minutes, 50k+ views)
- https://www.youtube.com/watch?v=5KWFusho0HY — Rubber Banbury Mixer Operation (RubberMachineChina, 9 minutes, 10k+ views)
- https://www.youtube.com/watch?v=q777unSPlZU — RUBBER KNEADER MIXER / BANBURY (Rpm Mach, 3 minutes, 5k+ views)

## Further reading

[Formulation 101: Basics of Rubber Compounding (ChemCeed)](https://chemceed.com/industry-news/formulation-101-a-guide-to-the-basics-of-rubber-compounding/) · [Compounding Technical Papers Library (Akrochem)](https://www.akrochem.com/solutions_technical_papers.php)

File: sheets/manufacturing-processes/entries/130-rubber-extrusion.md
---
number: 130
name: "Rubber extrusion"
part: 2
group: "Rubber Manufacturing"
materials: [rubber]
volumes: [high, cont]
tooling: low
---

## Description

Uncured rubber is forced through a die into a continuous profile before vulcanization.

## Strengths and weaknesses

Efficiently creates long constant-cross-section products. Die swell, temperature, dimensional control, and later curing must be managed.

## When to use

Extrude any elastomer product that is a constant cross-section sold by the meter (seals, tubing, hose bodies, tread stock). Dies cost hundreds rather than tens of thousands of dollars, and continuous cure lines (salt bath, microwave, hot air) sustain high throughput. If the part is a discrete three-dimensional shape, or its tolerances are tighter than die swell allows, use compression, transfer, or injection molding instead.

## Key numbers

Dies cost a few hundred to a couple of thousand dollars · tolerance about ±0.25 mm on small sections at RMA class E1 and ±0.5 mm or looser at commercial class · die swell 10–40% · line speeds 5–60 m/min at 100–1,000 kg/hr · continuous cure lines at 200–250 °C · economical from a few hundred meters per run.

## Examples

Weather seals, hose, tubing, tire tread, gaskets.

## Economic profile

Dies at a few hundred to a couple of thousand dollars are among the cheapest tooling anywhere on this sheet, so a new profile is inexpensive to try and economical from a few hundred meters per run. Line speeds of 5–60 m/min at 100–1,000 kg/hr keep labor per meter low. Die swell of 10–40% is the practical cost, since it usually takes trial runs to get a section right and that development time is charged to the first order.

## Videos

- https://www.youtube.com/watch?v=3iU2MfWRLR8 — Rubber Extrusion Process Video (Inspiredge India, 4 minutes, 50k+ views)
- https://www.youtube.com/watch?v=v90r0H82xWw — The Silicone Rubber Extrusion Process Explained (Sofeast, 5 minutes, 10k+ views)
- https://www.youtube.com/watch?v=AS5KU5YGchA — Rubber Extrusions - How They're Made and Why | Minor Rubber Company |… (Part Gurus, 6 minutes, 10k+ views)

## Further reading

[Rubber Extrusion Process and Materials Overview (IQS Directory)](https://www.iqsdirectory.com/articles/rubber-extrusion.html) · [RMA Extrusion Tolerance Tables (ELBEX)](https://www.elbex-us.com/silicone-rubber-extrusion-tolerances)

File: sheets/manufacturing-processes/entries/131-rubber-calendering.md
---
number: 131
name: "Rubber calendering"
part: 2
group: "Rubber Manufacturing"
materials: [rubber]
volumes: [cont]
tooling: high
---

## Description

Rubber compound passes through heated rolls to create sheet or coat reinforcement.

## Strengths and weaknesses

Produces controlled thickness and reinforced laminates. Equipment is large and temperature and thickness control are demanding.

## When to use

Calender when you need wide, thickness-controlled rubber sheet or rubber-coated fabric in continuous quantity (tire plies, conveyor belting, roofing membrane), holding gauge tolerances of a few percent across meters of width. The multi-roll line only pays for itself at plant-scale volumes. If you need narrow profiles, use extrusion instead. If you need moderate quantities of sheet, extrusion through a sheet die or press-cured sheet is usually the cheaper route.

## Key numbers

Sheet 0.2–5 mm thick held to roughly ±2% of gauge · web width 1.5–2.5 m · roll temperatures 60–120 °C · line speed 10–60 m/min · a four-roll calender line costs several million dollars · economical only at thousands of tonnes a year.

## Examples

Tire plies, belts, roofing membranes, flooring.

## Economic profile

A four-roll calender line costs several million dollars and is economical only at thousands of tonnes a year, which makes this the most capital-intensive rubber process and one owned by tire and belting producers rather than by general processors. What it buys is 0.2–5 mm sheet held to about ±2% of gauge across a 1.5–2.5 m web, which is the feedstock the downstream building operations require.

## Videos

- https://www.youtube.com/watch?v=uPqBpjGPXKo — Passaic Rubber Company - Calendering Rubber (Passaic Rubber, 3 minutes, 10k+ views)
- https://www.youtube.com/watch?v=Fzak32h6SQI — An overview of calendering (or rolling) like processes (MIT Thin-film, 2 minutes, 1k+ views)
- https://www.youtube.com/watch?v=4SLsMKKQl4k — 3 Roll Calender Machine for Rubber (Santec Group (Unit -1 ) (Santec Exim Pvt Ltd) - DELHI, 2 minutes, 1k+ views)

## Further reading

[AP-42 Section 4.12: Manufacture of Rubber Products (US EPA)](https://www.epa.gov/sites/default/files/2020-10/documents/d04s12.pdf) · [Using Rubber Extrusion to Drive Quality in EPDM Manufacture (IIBEC)](https://iibec.org/publication-post/using-rubber-extrusion-to-drive-quality-in-epdm-manufacture/)

File: sheets/manufacturing-processes/entries/132-vulcanization.md
---
number: 132
name: "Vulcanization"
part: 2
group: "Rubber Manufacturing"
materials: [rubber]
volumes: [med, high, cont]
tooling: low
---

## Description

Rubber is heated with sulfur or another crosslinking system so polymer chains form an elastic network.

## Strengths and weaknesses

Creates resilience, durability, and dimensional stability. Vulcanized rubber cannot simply be remelted, and cure conditions strongly affect performance.

## When to use

Choose vulcanized thermoset rubber wherever compression set, heat resistance, and dynamic fatigue life matter: seals, tires, engine mounts, and anything loaded continuously or running hot. Sulfur cure is the general-purpose system for dynamic service, while peroxide and specialty cures give higher temperature capability and lower compression set. If parts are lightly loaded and you care more about recyclability or fast injection-molding cycles, thermoplastic elastomers skip the cure step and the scrap that comes with it.

## Key numbers

Sulfur cures run 140–180 °C, with cure time roughly halving per 10 °C rise · sulfur 0.5–3 phr in conventional systems and under 0.5 phr in efficient ones · press cure 2–20 minutes for typical parts, 10–20 minutes for a passenger tire and 40 minutes or more for truck tires · compression set 10–30% after 22 hours at 100 °C, lower with peroxide cure · service temperature 80–100 °C for natural rubber and 150–200 °C for peroxide-cured EPDM and silicone.

## Examples

Tires, seals, hoses, bushings, belts.

## Economic profile

Cure time is press time, and press time is the cost: 2–20 minutes for typical parts against seconds for a thermoplastic cycle, so a rubber plant's output is set by how many press cavities it has. Cure time roughly halving per 10 °C rise is the main lever, and it is bounded by what the compound tolerates. That is why cure system selection is an economic decision as much as a property one.

## Videos

- https://www.youtube.com/watch?v=nmaIvXm-cws — Vulcanisation of Rubber | Polymer (myhometuition, 6 minutes, 50k+ views)
- https://www.youtube.com/watch?v=sFjGQxUTVJE — Vulcanization of Rubber | 12th Std | Chemistry | Science | CBSE Board | Home… (Home Revise, 2 minutes, 100k+ views)

## Further reading

[Curing with Sulfur and Sulfur Donor Systems (Akrochem)](https://www.akrochem.com/pdf/technical_papers/curing_w_sulfur.pdf) · [Peroxide Curing of Rubber (Akrochem)](https://www.akrochem.com/pdf/technical_papers/peroxide_curing_ss.pdf)

File: sheets/manufacturing-processes/entries/133-tire-building.md
---
number: 133
name: "Tire building"
part: 2
group: "Rubber Manufacturing"
materials: [rubber, composite]
volumes: [high]
tooling: mod
---

## Description

Liners, plies, beads, belts, sidewalls, and tread are assembled into a green tire and then molded and vulcanized.

## Strengths and weaknesses

Integrates many materials into a highly engineered composite. Placement, contamination, cure, and inspection are demanding, and small defects can have severe consequences.

## When to use

Tire building is product-specific: every pneumatic tire, from passenger to aircraft, goes through ply assembly, shaping, and mold vulcanization. The plant plus a segmented mold for each size only pay off at hundreds of thousands of units per SKU per year. Below that, don't try to run it yourself. Niche and small-wheel needs are usually better served by molded solid or polyurethane tires, or by contracting capacity at an existing tire plant.

## Key numbers

20–30 separate components and 10–20 compounds in a passenger tire · green-tire build 30–60 seconds per tire on a modern machine · cure 10–20 minutes at 150–180 °C for passenger sizes, longer for truck · segmented molds roughly $30k–100k each, one per size and tread pattern, with lead times of a few months · greenfield plant capex in the hundreds of millions for a few million tires a year · economical at hundreds of thousands of units per SKU per year.

## Examples

Passenger, truck, aircraft, and industrial tires.

## Economic profile

Segmented molds at roughly $30–100k each, one per size and tread pattern with lead times of a few months, are what make tire economics work the way they do: every SKU carries its own tooling, so a plant needs hundreds of thousands of units per SKU per year to justify the mold. Greenfield capex in the hundreds of millions for a few million tires a year makes this a scale business where SKU proliferation is the main cost risk.

## Videos

- https://www.youtube.com/watch?v=0VM74BHb_s4 — How It's Made: Car Tires (Science Channel, 5 minutes, 1m+ views)
- https://www.youtube.com/watch?v=UU_UUrn1TX8 — How Millions of TYRES Made in Factories? What Material is Used to Make TYRES? (Xprocess, 8 minutes, 10k+ views)
- https://www.youtube.com/watch?v=l8QuSGI9fsU — How TIRES are MADE 🚗 | MANUFACTURING PROCESS 🏭 (Zona Fábricas BR, 10 minutes, 1k+ views)

## Further reading

[How a Tire Is Made (U.S. Tire Manufacturers Association)](https://www.ustires.org/how-tire-made)

File: sheets/manufacturing-processes/entries/141-diffusion-bonding.md
---
number: 141
name: "Diffusion bonding"
part: 3
group: "Welding & Joining"
materials: [metal]
volumes: [low]
tooling: mod
---

## Description

Clean surfaces are held under heat and pressure so atoms diffuse across the interface.

## Strengths and weaknesses

Creates high-integrity low-distortion joints and complex laminated structures. Slow, expensive, and highly sensitive to surface preparation.

## When to use

Reserve diffusion bonding for joints that have to be metallurgically invisible, or for parts that contain thousands of joints buried inside them: stacked-plate microchannel heat exchangers and printed-circuit heat exchangers, titanium SPF/DB aerostructures, and nuclear hardware. It fits low volumes where you can afford hours at temperature under press or HIP load. Success depends mostly on how well the surfaces are prepared, so budget time for that. For ordinary dissimilar or multi-joint assemblies, brazing gets you most of the benefit at a fraction of the cost and time.

## Key numbers

Bonding temperature 50–80% of the material's absolute melting point, around 900 °C for titanium · pressure 1–10 MPa in a press and 100–200 MPa under hot isostatic pressing · hold time 1–4 hours at temperature · mating surfaces prepared to about 0.4 µm Ra and kept clean · joint strength within roughly 10% of parent metal · printed-circuit heat exchanger channels 1–2 mm wide, stacked hundreds of plates deep.

## Examples

Aerospace heat exchangers, titanium structures, nuclear components.

## Economic profile

Two costs dominate and neither is the equipment. Surfaces have to be prepared to about 0.4 µm Ra and kept clean, which is a machining and handling bill before bonding starts, and the hold is 1–4 hours at temperature, so throughput is very low. It is used where the product cannot be made another way, such as printed-circuit heat exchangers stacking hundreds of plates with 1–2 mm channels, and those sell at prices that carry the cycle time.

## Videos

- https://www.youtube.com/watch?v=IQYZHGSf_8E — Diffusion Bonding at TWI (TWI Ltd, 3 minutes, 50k+ views)
- https://www.youtube.com/watch?v=7o9CfeS8cxs — Our Processes: Diffusion Bonding (TWI Ltd, 2 minutes, 10k+ views)
- https://www.youtube.com/watch?v=YfIe7uRiS7I — Diffusion Bonding - Amir Shirzadi - The Open University (bhadeshia123, 2 minutes, 5k+ views)

## Further reading

[Diffusion Bonding for Microchannel Heat Exchangers (Vacuum Process Engineering)](https://www.vpei.com/diffusion-bonding/) · [Diffusion Bonding Process and Parameters (TWI)](https://www.twi-global.com/what-we-do/our-processes/diffusion-bonding)

File: sheets/manufacturing-processes/entries/143-soldering.md
---
number: 143
name: "Soldering"
part: 3
group: "Welding & Joining"
materials: [metal, semi]
volumes: [low, med, high]
tooling: min
---

## Description

Low-melting filler metal bonds components without melting the base materials.

## Strengths and weaknesses

Inexpensive, electrically conductive, and suitable for delicate components. Structural strength and temperature resistance are limited.

## When to use

Solder wherever you need an electrical connection made at low process temperature (it is the interconnect default for all electronics), and for leak-tight copper plumbing. Keep it away from structural loads and from sustained service much above roughly 150 °C, where creep and softening set in. Brazing is the same capillary process with far higher strength and temperature capability, so use it instead when the parts can take the heat.

## Key numbers

Eutectic tin-lead melts at 183 °C and SAC305 lead-free at 217–220 °C · iron tips run 320–370 °C for lead-free work · joint shear strength roughly 20–50 MPa · service temperature limited to about 150 °C before creep matters · 2–5 seconds per hand-soldered joint · equipment from a $20 iron to a $500 temperature-controlled station.

## Examples

Printed circuit boards, plumbing fittings, electrical terminals.

## Videos

- https://www.youtube.com/watch?v=Qps9woUGkvI — Soldering Tutorial for Beginners: Five Easy Steps (oneTesla, 4 minutes, 1m+ views)
- https://www.youtube.com/watch?v=6rmErwU5E-k — Soldering Crash Course: Basic Techniques, Tips and Advice! (wermy, 16 minutes, 1m+ views)
- https://www.youtube.com/watch?v=57-HK3sAuZE — How Does Solder Work? Understanding Soldering (The Brass and Woodwind Shop, 3 minutes, 5k+ views)

## Further reading

[Guide to Excellent Soldering (Adafruit)](https://learn.adafruit.com/adafruit-guide-excellent-soldering)

File: sheets/manufacturing-processes/entries/144-adhesive-bonding.md
---
number: 144
name: "Adhesive bonding"
part: 3
group: "Welding & Joining"
materials: [multi]
volumes: [low, med, high]
tooling: min
---

## Description

Polymeric adhesive joins surfaces through chemical adhesion and mechanical interlocking.

## Strengths and weaknesses

Joins dissimilar materials, spreads load, seals joints, and avoids thermal distortion. Surface preparation, cure time, environmental degradation, inspection, and peel loads are concerns.

## When to use

Bond when you are joining dissimilar or heat-intolerant materials (composites to metals, thin skins, glass), or when you want the joint to seal as well as spread load over an area instead of concentrating it at fasteners or welds. Budget for surface preparation, fixturing, and cure time, and design the joint so the adhesive is loaded in shear. Avoid peel-dominated loads, service beyond the adhesive's temperature rating, and safety-critical joints you cannot inspect or process-control. For those, combine adhesive with mechanical fastening or use fastening alone.

## Key numbers

Lap shear strength 20–40 MPa for structural epoxies and 5–15 MPa for polyurethanes · bond line 0.1–0.5 mm · room-temperature cure about 24 hours, aerospace film adhesive roughly 1 hour at 120–180 °C · service temperature 80–120 °C for common epoxies and up to about 200 °C for high-temperature systems · adhesive $20–200/kg · fixtures and cure tooling usually under $5k.

## Examples

Aircraft panels, automotive structures, composites, electronics.

## Economic profile

Adhesive at $20–200 per kg with fixtures usually under $5k makes this the cheapest way to join large areas or dissimilar materials. Cure time is the cost that gets underestimated: 24 hours at room temperature is work in process and floor space, and the aerospace answer of about an hour at 120–180 °C means an oven or autoclave instead. Surface preparation is the other hidden bill, and it is the step that decides whether the joint holds.

## Videos

- https://www.youtube.com/watch?v=VFn83lMJ7Cg — SAMPE Explains: Adhesive Bonding (SAMPE, 7 minutes, 10k+ views)
- https://www.youtube.com/watch?v=dWAvPH8aACs — Adhesive Bonding as an Aerospace Joining Method (Calvin Rans, 6 minutes, 10k+ views)

## Further reading

[Science of Adhesion (Adhesive and Sealant Council)](https://www.adhesives.org/adhesives-sealants/science-of-adhesion)

File: sheets/manufacturing-processes/entries/146-roll-bonding-and-cladding.md
---
number: 146
name: "Roll bonding and cladding"
part: 3
group: "Welding & Joining"
materials: [metal]
volumes: [high, cont]
tooling: high
---

## Description

Metal layers are compressed together through rolling, often with heat, to form a bonded laminate.

## Strengths and weaknesses

Efficiently combines corrosion resistance, conductivity, strength, and cost properties. Surface cleanliness, deformation compatibility, intermetallic growth, and downstream forming behavior must be controlled.

## When to use

Roll bond when you need bimetal strip or sheet by the coil (stainless- or nickel-clad steel, copper-aluminum busbar and battery strip, cookware blanks). A continuous mill gives the lowest cost per square meter of any cladding route. The mill investment requires high steady volume and strip-like geometry, so for one-off thick plates or refractory combinations use explosion welding instead. If a thin surface layer will do rather than a solid clad layer, weld overlay or thermal spray is cheaper.

## Key numbers

Single-pass reduction of 50–70% needed to break the surface oxide and bond · clad layer usually 5–20% of total thickness · strip 0.1–50 mm thick and 0.5–2 m wide · hot roll bonding of stainless-clad steel at 1,100–1,250 °C, with cold-bonded bimetal strip annealed at 200–400 °C afterward · mill capex in the tens of millions · economical at thousands of tonnes a year.

## Examples

Stainless-clad steel, copper-aluminum strip, cookware, battery materials.

## Economic profile

Mill capex in the tens of millions and an economic floor of thousands of tonnes a year put this at the opposite end of the cladding market from explosion welding. It is a commodity strip business, and the economics are the mill's: utilization, yield, and the price spread between the clad layer and the backing steel. Nobody buys roll bonding for one job, and a buyer who needs a single clad plate buys it explosion-welded instead.

## Videos

- https://www.youtube.com/watch?v=C-P6uxdyGA4 — How Clad becomes Clad - by Wickeder Group (Wickeder Group, 2 minutes, 10k+ views)
- https://www.youtube.com/watch?v=LPV-g_vdhtI — How it's made hot rolled Stainless steel clad plates (sheng fu, 7 minutes, 1k+ views)

## Further reading

[How Is Clad Metal Made? (Materion)](https://www.materion.com/en/insights/blog/introduction-to-clad-metals2) · [What Is Roll Bonding? (TWI)](https://www.twi-global.com/technical-knowledge/faqs/faq-what-is-roll-bonding)

File: sheets/manufacturing-processes/entries/147-mechanical-fastening.md
---
number: 147
name: "Mechanical fastening"
part: 3
group: "Welding & Joining"
materials: [multi]
volumes: [proto, low, med, high]
tooling: min
---

## Description

Parts are joined with discrete hardware or interlocking geometry rather than fusion or adhesive.

## Strengths and weaknesses

Broadly applicable, often reversible and inspectable. Adds weight or hardware, requires holes or precise tolerances, and joints can loosen, creep, or fatigue.

## When to use

Fasten mechanically when joints must come apart for service, when you are joining dissimilar or heat-intolerant materials, or when assembly happens in the field without process control. It is also the default whenever inspectability and repairability matter more than weight. Within the family, choose rivets for thin sheet and airframes, snap fits for high-volume plastics, and press or shrink fits for concentric hubs. Avoid mechanical fastening where sealing, weight, or fatigue at hole stress concentrations dominates, since welding or adhesive bonding eliminates both the holes and the hardware.

## Key numbers

Bolt preload usually 65–75% of proof load, scattered ±25% or worse by plain torque control · roughly 50% of applied torque goes to head friction and 40% to thread friction, leaving 10% as preload · property class 8.8 bolts at 800 MPa tensile and 12.9 at 1,200 MPa · rivet pitch 4–6 diameters at about 2 diameters edge distance · stress concentration around 3 at an open hole · fasteners $0.05–5 commercial and $1–20 each in aerospace grades.

## Variants

### Bolts and screws

Reversible and inspectable, but they add weight, require holes, and can loosen.

### Riveting

Reliable for thin sheet and difficult-to-weld materials, but requires hole preparation and often two-sided access.

### Clinching

Locally deforms sheet layers into an interlock without separate fasteners. Fast but lower-strength and generally requires two-sided tools.

### Snap fits

Flexible features engage mating geometry without separate hardware. Reduce assembly cost but are sensitive to creep, fatigue, and tolerance.

### Press and interference fits

Dimensionally overlapping components are forced together. Compact but require tight tolerances and may be difficult to disassemble.

### Shrink fits

Heating or cooling temporarily changes dimensions before assembly. Strong concentric joints but added thermal process complexity.

## Examples

Aircraft structures, machinery, consumer products, electronics.

## Economic profile

Fasteners look cheap at $0.05–5 each, and installed cost is several times that once drilling, hole preparation, and torque control are counted. Preload scatter of ±25% or worse under plain torque control is an economic fact as much as an engineering one, because buying repeatable preload means angle control, ultrasonic measurement, or tension-indicating hardware, all of which cost more per joint. Aerospace fasteners at $1–20 each carry that instrumentation cost in the price.

## Videos

- https://www.youtube.com/watch?v=XLzTB4KLCxU — The Incredible Strength of Bolted Joints (The Efficient Engineer, 18 minutes, 1m+ views)
- https://www.youtube.com/watch?v=_nbMCYGIxq8 — How the blind rivet works (FAR Fastening Systems, 5 minutes, 10k+ views)
- https://www.youtube.com/watch?v=3hpNHzm88TM — Lesson: Mechanical Fasteners (Mr. Dillman's Tech Channel, 13 minutes, 10k+ views)

## Further reading

[Snap-Fit Joint Design (Xometry)](https://www.xometry.com/resources/machining/snap-fit-joint-design/) · [Fastener Design Manual, NASA RP-1228 (NASA NTRS)](https://ntrs.nasa.gov/citations/19900009424)

File: sheets/manufacturing-processes/entries/148-pick-and-place-assembly.md
---
number: 148
name: "Pick-and-place assembly"
part: 3
group: "Electronics Packaging & Assembly"
materials: [semi]
volumes: [med, high]
tooling: low
---

## Description

Automated equipment positions electronic components onto solder-paste-coated circuit boards.

## Strengths and weaknesses

Places thousands of small components per hour with high accuracy. Equipment, programming, feeder systems, and board design are capital- and process-intensive.

## When to use

If you are populating surface-mount boards beyond a handful of prototypes, pick-and-place is the only realistic option. It scales from small-batch runs on desktop machines to production lines placing tens of thousands of components per hour, and programming and feeder setup are the fixed cost that batches amortize. Hand placement still makes sense for one-off prototypes and rework. For extreme-density bare-die interconnect, use dedicated flip-chip and advanced-packaging equipment instead.

## Key numbers

Placement rate 3,000–5,000 components per hour on desktop machines and 20,000–100,000 on production chip shooters · placement accuracy ±25–50 µm, or ±10–20 µm on fine-pitch machines · components from 0201 imperial (0.6 by 0.3 mm) up to 50 mm connectors · 100–200 feeder slots per machine on 8 mm tape pitch · machines $30k for a desktop unit to $1m for a high-speed line · changeover and programming 30 minutes to a few hours per board.

## Examples

Computers, phones, industrial controllers, vehicle electronics.

## Videos

- https://www.youtube.com/watch?v=BepAMlrJwXI — SMT Pick and Place Process - 2015 (Z-AXIS, Inc., 5 minutes, 100k+ views)
- https://www.youtube.com/watch?v=9uet6TNtUXI — SMT Pick-and-Place Process (Z-AXIS, Inc., 5 minutes, 100k+ views)
- https://www.youtube.com/watch?v=oFJrbRKUXdc — SMT Pick and Place Machine | SMT Pick and Place Process | Surface Mount… (Technical Guideji, 9 minutes, 10k+ views)

## Further reading

[SMT Assembly Explained (Sierra Circuits)](https://www.protoexpress.com/kb/smt-assembly/)

File: sheets/manufacturing-processes/entries/152-die-attach.md
---
number: 152
name: "Die attach"
part: 3
group: "Electronics Packaging & Assembly"
materials: [semi]
volumes: [high]
tooling: low
---

## Description

Semiconductor dies are attached to packages or heat spreaders using solder, silver sinter, eutectic bonds, or adhesive.

## Strengths and weaknesses

Provides structural support, thermal conduction, and sometimes electrical connection. Voids, intermetallic growth, contamination, and thermal mismatch can cause failure.

## When to use

Die attach is a mandatory packaging step, so the real decision is which material to use. Use solder or silver-sintered attach when the die dissipates a lot of power or needs a low-resistance electrical path (power modules, high-brightness LEDs), with sintering preferred for high-temperature and automotive reliability. Conductive or plain epoxy is the low-cost default for logic, sensors, and anything thermally undemanding, and film adhesives suit thin-die stacking in memory packages.

## Key numbers

Bondline thickness roughly 20–75 µm · thermal conductivity about 1–3 W/mK for conductive epoxy, 30–60 W/mK for solder, and 150–250 W/mK for sintered silver · placement accuracy ±10–25 µm on production die bonders and a few um on precision machines · throughput 5,000–20,000 dies per hour · voiding usually specified under 5% of the die area · silver sintering at about 250 °C and 10–30 MPa, epoxy cure 30–60 minutes at 150–175 °C.

## Examples

Power modules, LEDs, processors, sensors.

## Economic profile

Throughput of 5,000–20,000 dies per hour keeps cost per die low, and material choice is where the money is decided: conductive epoxy at 1–3 W/mK is cheap, solder is middling, and sintered silver at 150–250 W/mK costs substantially more in material and needs 10–30 MPa at about 250 °C. Power devices pay for silver because the alternative is a larger die or a bigger heatsink, and both cost more than the paste.

## Videos

- https://www.youtube.com/watch?v=ekolKMigeQo — DIE ATTACH PROCESS (WATCH LEARN  'N PLAY, 9 minutes, 10k+ views)
- https://www.youtube.com/watch?v=wLisuXB58rk — [Eng Sub] Die Attach Process: Paste type adhesive, Film type adhesive (Semicon Talk, 6 minutes, 10k+ views)
- https://www.youtube.com/watch?v=jliiUV0vDic — Die Attach Overview Animation (Semitracks Inc., 2 minutes, 10k+ views)

## Further reading

[Eutectic Die Bonding (Palomar Technologies)](https://www.palomartechnologies.com/processes/die-bonding/eutectic) · [Eight Steps of Assembling Conventional Packages (SK hynix)](https://news.skhynix.com/en/semiconductor-back-end-process-episode-6/)
