Repository: lpolovets/reference

File: sheets/manufacturing-processes/entries/153-electronic-encapsulation.md
---
number: 153
name: "Electronic encapsulation"
part: 3
group: "Electronics Packaging & Assembly"
materials: [semi]
volumes: [high]
tooling: mod
---

## Description

Epoxy molding compound, underfill, glob top, or hermetic sealing protects the die and interconnects.

## Strengths and weaknesses

Improves mechanical and environmental protection. Cure stress, moisture absorption, delamination, and trapped voids are risks.

## When to use

Every packaged die needs protection, so choose the method by environment and volume. Transfer-molded epoxy compound is the high-volume default for ICs, glob top is the cheap answer for chip-on-board, and underfill is effectively mandatory under flip-chip dies. Reserve hermetic metal or ceramic packages for aerospace, implantable, and other applications where molded plastic's moisture uptake and delamination risk are unacceptable; they cost roughly an order of magnitude more.

## Key numbers

Transfer molding at 170–180 °C with 60–120 seconds in the mold, then 4–6 hours of post-mold cure near 175 °C · molding pressure 5–10 MPa · epoxy molding compound 70–90% silica filler by weight, giving a CTE of roughly 8–16 ppm/K · moisture sensitivity level 1 to 3 under JEDEC J-STD-020 · underfill cure 30–60 minutes at about 150 °C · hermetic ceramic or metal packages at roughly 10x the cost of molded plastic.

## Examples

IC packages, controllers, MEMS, power electronics.

## Videos

- https://www.youtube.com/watch?v=ilWnFWhcS7Q — Semiconductor Packaging - Introduction to Molding Process (WATCH LEARN  'N PLAY, 11 minutes, 5k+ views)
- https://www.youtube.com/watch?v=A65r9EziuQ8 — MOLD LEAD FRAME (EPOXY MOLD COMPOUND)_MICROELECTRONIC, ADTEC TAIPING (ADTEC Taiping TV, 5 minutes, 10k+ views)
- https://www.youtube.com/watch?v=rhMDTpu_1x8 — 3 Types of Potting and Encapsulation Method (Prostech, 2 minutes, 5k+ views)

## Further reading

[Eight Steps of Assembling Conventional Packages (SK hynix)](https://news.skhynix.com/en/semiconductor-back-end-process-episode-6/)

File: sheets/manufacturing-processes/entries/154-electrode-slurry-mixing.md
---
number: 154
name: "Electrode slurry mixing"
part: 3
group: "Battery Manufacturing"
materials: [multi]
volumes: [high, cont]
tooling: low
---

## Description

Active material, conductive additive, binder, and solvent are mixed into a controlled slurry.

## Strengths and weaknesses

Determines dispersion, rheology, coating quality, and electrochemical performance. Sequencing, shear, contamination, temperature, and scale-up are critical.

## When to use

Slurry mixing is the mandatory first step of any slurry-cast electrode line, so the decisions are equipment and solvent. Batch planetary mixers suit pilot lines and multi-product plants, while continuous twin-screw mixing is better at GWh scale on footprint, consistency, and cost. Water-based processing is standard for graphite anodes, but most cathodes still require NMP and its recovery loop. If solvent handling and drying dominate your economics, dry-electrode processing is the emerging alternative that skips this step entirely.

## Key numbers

Formulation roughly 90–97% active material, 1–5% binder, 1–3% conductive carbon · solids loading about 65–75% by weight for NMP cathode slurries and 45–55% for water-based anode slurries · slurry viscosity roughly 2,000–10,000 cP at coating shear rates · batch planetary cycles of 1–4 hours in 500–2,000 L vessels · continuous twin-screw residence time of seconds to a few minutes.

## Examples

Anode and cathode slurries for lithium-ion cells.

## Videos

- https://www.youtube.com/watch?v=C63ER1YnkEI — [Battery Report] the First Step of Electrode Manufacturing, Mixing Active… (LG에너지솔루션 [LG Energy Solution], 2 minutes, 10k+ views)
- https://www.youtube.com/watch?v=KsK4-20Z3RQ — The Production of Electrode Battery Slurry (Bühler Group, 5 minutes, 10k+ views)
- https://www.youtube.com/watch?v=AY9h8P_usqU — EV Battery Manufacturing: Electrode Slurry Mixing and Processing (Silverson Machines, 2 minutes, 10k+ views)

## Further reading

[Impact of Formulation and Slurry Properties on Electrode Manufacturing (Battery Design)](https://www.batterydesign.net/impact-of-formulation-and-slurry-properties-on-lithium-ion-electrode-manufacturing/) · [Production Process of a Lithium-Ion Battery Cell (PEM RWTH Aachen and VDMA)](https://vdma-industryguide.com/fileadmin/battprod/downloads/Production_Process_of_a_Lithium-Ion_Battery_Cell.pdf)

File: sheets/manufacturing-processes/entries/156-electrode-calendering.md
---
number: 156
name: "Electrode calendering"
part: 3
group: "Battery Manufacturing"
materials: [multi]
volumes: [cont]
tooling: low
---

## Description

Dried electrodes pass through precision rolls to reach target thickness, density, and porosity.

## Strengths and weaknesses

Improves particle contact, adhesion, and energy density. Excessive compression reduces transport and can damage particles or foil.

## When to use

Calendering is mandatory to hit target density, so the decision is the setpoint rather than whether to run the step. Compress energy cells toward roughly 25–30% porosity for maximum volumetric capacity, and leave power and fast-charge designs more open, since over-densification restricts electrolyte transport and cracks particles. High-nickel cathodes and silicon-bearing anodes tolerate the least compression. As webs get wider, watch roll deflection and foil elongation, because uneven density across the web shows up later as lithium plating.

## Key numbers

Target porosity roughly 25–30% for energy cells and 35% or more for power and fast-charge designs · electrode density about 1.5–1.7 g/cm³ for graphite anodes and 3.2–3.6 g/cm³ for NMC cathodes · thickness held to roughly ±1–2 µm across the web · coating compressed 20–40% from the as-dried state · line speeds up to roughly 80–100 m/min · hot-calendering rolls at 60–120 °C.

## Examples

Densified anode and cathode webs.

## Economic profile

The equipment is comparatively cheap and the leverage is large, because the porosity set here decides energy density and fast-charge capability, which are what the cell sells on. Holding thickness to ±1–2 µm across a web at 80–100 m/min is the demanding part, and roll grinding and replacement are the recurring cost. A calender that drifts turns good electrode into scrap after all the expensive material has already been applied.

## Videos

- https://www.youtube.com/watch?v=Stjcse7Bcqk — Battery cell production at Volkswagen Salzgitter, production steps “slitting… (AutoMotoTV, 1 minute, 10k+ views)
- https://www.youtube.com/watch?v=bk8N1yK60vg — Desk Top Calendering Machine Lithium On Battery Electrodes Pressing… (Electrodes and More, 3 minutes, 5k+ views)

## Further reading

[Hot versus Cold Roll Calendering (Battery Design)](https://www.batterydesign.net/hot-versus-cold-roll-calendering/) · [Production Process of a Lithium-Ion Battery Cell (PEM RWTH Aachen and VDMA)](https://vdma-industryguide.com/fileadmin/battprod/downloads/Production_Process_of_a_Lithium-Ion_Battery_Cell.pdf)

File: sheets/manufacturing-processes/entries/157-electrode-slitting-and-notching.md
---
number: 157
name: "Electrode slitting and notching"
part: 3
group: "Battery Manufacturing"
materials: [multi]
volumes: [cont]
tooling: low
---

## Description

Coated rolls are cut into narrow strips and shaped to create tabs or cell-specific profiles.

## Strengths and weaknesses

Throughput is high, but the process is sensitive to burrs, dust, edge cracks, and registration. Small defects can cause internal shorts.

## When to use

Slitting and notching are mandatory between coating and cell assembly, so the real decision is which cutting technology to use. Mechanical slitting is cheapest and is the standard choice for plain strip at fixed widths, but blades wear and burrs grow as they wear. If tab geometries change often or the formats are complex, use laser notching instead: you get tool-free flexibility, and in exchange you accept heat-affected edges and the need for fume extraction. Either way, burr height and particle cleanliness are the specs that matter, because edge defects become internal shorts.

## Key numbers

Slitting line speeds roughly 50–150 m/min · laser notching at roughly 60–120 m/min with no tooling change between formats · strip width tolerance about ±0.1–0.3 mm · burr height usually specified under 10 µm, against a separator only 12–25 µm thick · heat-affected zone of tens of um on laser-cut edges.

## Examples

Cell-width electrode strips, tabbed electrodes.

## Videos

- https://www.youtube.com/watch?v=0ze70MotdsQ — [Battery Report] How Batteries are Made: Electrode Manufacturing – Slitting… (LG Energy Solution Global, 2 minutes, 1k+ views)
- https://www.youtube.com/watch?v=XStpCqpgZOg — Manz AG - Battery Notching Series BN (Manz AG, 1 minute, 10k+ views)
- https://www.youtube.com/watch?v=YqVtK1dGXng — Notching and Slitting Machine (UW LASER, 3 minutes, under 1k views)

## Further reading

[Production Process of a Lithium-Ion Battery Cell (VDMA / RWTH Aachen PEM)](https://www.vdma.eu/documents/34570/35405938/Production_Process_of_a_Lithium-Ion_Battery_Cell_2026.pdf/72b475da-b7c6-3b59-1405-236ef0e9efeb?filename=Production_Process_of_a_Lithium-Ion_Battery_Cell_2026.pdf) · [Advanced lithium-ion battery process manufacturing equipment for gigafactories: Past, present, and future perspectives (iScience)](https://pmc.ncbi.nlm.nih.gov/articles/PMC12268664/)

File: sheets/manufacturing-processes/entries/158-cell-winding.md
---
number: 158
name: "Cell winding"
part: 3
group: "Battery Manufacturing"
materials: [multi]
volumes: [high, cont]
tooling: low
---

## Description

Anode, separator, and cathode webs are wound into a compact jelly roll.

## Strengths and weaknesses

Winding is fast and material-efficient. Tension, alignment, wrinkling, telescoping, and contamination must be controlled.

## When to use

Wind whenever the format allows it. It is the fastest, cheapest, and most mature assembly route, it is the only practical one for cylindrical cells, and winders comfortably outpace stacking machines per unit of capital. You do have to live with its limits: winding puts curvature stress on the electrodes, it puts corner strain into flattened prismatic rolls, and it fits thick or fragile electrodes poorly. If you are building large pouch or prismatic formats where packaging efficiency and uniform stack pressure drive performance, or solid-state and lithium-metal designs, use stacking instead.

## Key numbers

Winding roughly 1–3 seconds per jelly roll on cylindrical machines · electrode alignment held to about ±0.2–0.5 mm against a designed anode overhang of 1–2 mm · separator 12–25 µm thick · standard cylindrical formats of 18650 (18 x 65 mm), 21700, and 4680 · cell capacities from roughly 2.5–3.5 Ah in 18650 to 25–30 Ah in 4680.

## Examples

Cylindrical and wound prismatic cells.

## Economic profile

At 1–3 seconds per jelly roll, winding is rarely the bottleneck in a cylindrical line, and the machines are mature and widely available. That maturity is much of why cylindrical cells stayed cheap: the format standardized on 18650 and 21700, so equipment is a catalog purchase rather than a development program, and a new entrant can buy a production line instead of designing one.

## Videos

- https://www.youtube.com/watch?v=nhPjYpuFDoo — MSK-112A-EA Precision Automatic Winder for Electrode Assembly of Cylindrical… (MTI Corp, 2 minutes, 1k+ views)
- https://www.youtube.com/watch?v=I_6nHrsCN6Y — Semi Auto Winding Machine (Energy Tech Solution, 2 minutes, 1k+ views)
- https://www.youtube.com/watch?v=yPl6wH2Zg9I — Manual Winding Machine for Pouch Cell and Cylindrical Cell Winding (TOB NEW ENERGY, 2 minutes, 1k+ views)

## Further reading

[Production Process of a Lithium-Ion Battery Cell (VDMA / RWTH Aachen PEM)](https://www.vdma.eu/documents/34570/35405938/Production_Process_of_a_Lithium-Ion_Battery_Cell_2026.pdf/72b475da-b7c6-3b59-1405-236ef0e9efeb?filename=Production_Process_of_a_Lithium-Ion_Battery_Cell_2026.pdf) · [Current and Future Lithium-Ion Battery Manufacturing (iScience)](https://pmc.ncbi.nlm.nih.gov/articles/PMC8050716/)

File: sheets/manufacturing-processes/entries/159-cell-stacking.md
---
number: 159
name: "Cell stacking"
part: 3
group: "Battery Manufacturing"
materials: [multi]
volumes: [high, cont]
tooling: mod
---

## Description

Alternating electrode and separator sheets are aligned and stacked.

## Strengths and weaknesses

Stacking supports rectangular formats and uniform compression. The machinery is mechanically complex and sensitive to alignment.

## When to use

Stack when the format is rectangular and the performance gain justifies slower, costlier machinery. Pouch and large prismatic EV cells get packaging efficiency, uniform pressure, and better swelling tolerance from flat stacks, and solid-state and lithium-metal designs with fragile layers essentially require them. Z-folding the separator is the common compromise between speed and alignment. If you are making cylindrical cells, or assembly cost per amp-hour dominates, winding is the faster default.

## Key numbers

Stacking rates of roughly 0.1–0.3 seconds per layer on current machines · 20–60 electrode layers in a large pouch or prismatic cell, so 5–15 seconds per cell · layer alignment held to about ±0.2–0.3 mm · anode overhang of 1–2 mm per edge to cover alignment error · cell capacities of 50–120 Ah for EV pouch cells and 100–300 Ah for large prismatic.

## Examples

Pouch, prismatic, solid-state, and lithium-metal cells.

## Videos

- https://www.youtube.com/watch?v=ESvVLEwXYwM — Cell stacking processes for lithium-ion cells (iwb-Tube, 2 minutes, 10k+ views)
- https://www.youtube.com/watch?v=x8KkhPl5ygk — Battery manufacturing: stacking technology - Battery Monday | 01 FEB 2021 (Grepow, 4 minutes, 1k+ views)
- https://www.youtube.com/watch?v=0AdblW4JELI — [Battery Report] How Batteries are Made: Step 2 – Cell Assembly (LG Energy Solution Global, 2 minutes, 1k+ views)

## Further reading

[Advanced lithium-ion battery process manufacturing equipment for gigafactories: Past, present, and future perspectives (iScience)](https://pmc.ncbi.nlm.nih.gov/articles/PMC12268664/) · [Current and Future Lithium-Ion Battery Manufacturing (iScience)](https://pmc.ncbi.nlm.nih.gov/articles/PMC8050716/)

File: sheets/manufacturing-processes/entries/161-formation-cycling.md
---
number: 161
name: "Formation cycling"
part: 3
group: "Battery Manufacturing"
materials: [multi]
volumes: [high, cont]
tooling: low
---

## Description

Newly assembled cells undergo controlled initial charging and discharging to form stable interfacial layers.

## Strengths and weaknesses

Formation strongly affects lifetime, impedance, self-discharge, and safety. It also requires extensive power electronics, long residence time, heat management, floor space, and working capital.

## When to use

Formation is unavoidable for lithium-ion, so the decision is how much capex and residence time to spend on it. Plan for it early in factory design, since formation and aging typically occupy a quarter or more of plant footprint and capex, and size charger channels with regenerative discharge to recover energy at scale. Use slow, multi-step protocols with elevated-temperature holds when you are qualifying new chemistries or when warranty life dominates. Move to compressed fast-formation recipes only after cycle-life and self-discharge data prove them out on the exact cell design. Do not shorten formation to relieve a capacity bottleneck without that validation, because latent SEI defects show up as field failures rather than line rejects.

## Key numbers

First charge at roughly C/20 to C/10, with total formation time from about 12 hours to several days per cell · first-cycle irreversible capacity loss of roughly 5–10% to SEI formation · elevated-temperature holds usually 40–60 °C · formation channel current and voltage accuracy of roughly 0.05% of full scale · formation and aging together taking a quarter or more of a cell plant's floor space and capex.

## Examples

All lithium-ion cell production.

## Economic profile

Formation and aging together take a quarter or more of a cell plant's floor space and capital, which makes this the largest fixed cost in cell manufacturing after the coating line. The reason is time: 12 hours to several days per cell at C/20 to C/10, with every cell occupying its own channel held to about 0.05% of full scale on current and voltage. Shortening formation is therefore one of the highest-value process improvements available to a cell maker.

## Videos

- https://www.youtube.com/watch?v=T4D9KpmZhWs — [Battery Report] How Batteries are Made: Step 3 – Formation (LG Energy Solution Global, 2 minutes, 1k+ views)
- https://www.youtube.com/watch?v=4gPYaI4ASdk — Battery Cell Formation & Test Solutions | Chroma (Chroma ATE, 4 minutes, 1k+ views)
- https://www.youtube.com/watch?v=tClJ0KBYkbE — Cell Manufacturing Process description (Spatial Integrated Systems, Inc., 2 minutes, under 1k views)

## Further reading

[Predicting the Impact of Formation Protocols on Battery Lifetime (arXiv)](https://arxiv.org/abs/2203.14158) · [Current and Future Lithium-Ion Battery Manufacturing (iScience)](https://pmc.ncbi.nlm.nih.gov/articles/PMC8050716/)

File: sheets/manufacturing-processes/entries/162-aging-and-grading.md
---
number: 162
name: "Aging and grading"
part: 3
group: "Battery Manufacturing"
materials: [multi]
volumes: [high, cont]
tooling: min
---

## Description

Cells rest and are measured for capacity, voltage retention, impedance, leakage, and self-discharge before sorting.

## Strengths and weaknesses

Aging and grading identify latent defects and let cells be matched into packs. They also consume time, floor space, equipment, and inventory capital.

## When to use

Hold cells through a high-temperature or room-temperature aging period, typically one to three weeks, whenever self-discharge screening matters. That covers any application where an internal micro-short becomes a field safety event, and any pack with many cells in series where capacity and impedance mismatch drives balancing loss. Grade tightly for EV and grid packs that string dozens to thousands of cells. Loose binning is tolerable for single-cell consumer devices. Shorten aging only if you have statistical evidence from delta-OCV data on a mature, stable process, and treat rising bin spread as an upstream process-control alarm rather than a sorting problem.

## Key numbers

Aging hold of roughly one to three weeks, often a 1–3 day stage at 45–60 °C followed by room-temperature rest · self-discharge screened from OCV drops of a few mV, resolved to about 0.1 mV · capacity bins typically ±1–2% wide and impedance bins around ±5% · direct leakage-current measurement resolving down to roughly 1 uA in hours rather than weeks · weeks of finished-cell inventory held as working capital.

## Examples

Cell binning and pack matching.

## Economic profile

One to three weeks of aging means weeks of finished cells held as working capital, which at plant scale is a large amount of money sitting on shelves. That is why direct leakage-current measurement, resolving to roughly 1 uA in hours rather than weeks, is pursued so hard. Grading also sets the cell's price: capacity bins ±1–2% wide and impedance bins around ±5% decide which pack a cell can go into and what it sells for.

## Videos

- https://www.youtube.com/watch?v=72NSY4IDuqU — Efficient Battery Cell Grading Machine for 32-60mm Diameter Cells | Semco… (Semco Infratech Pvt. Ltd., 8 minutes, 1k+ views)
- https://www.youtube.com/watch?v=4gPYaI4ASdk — Battery Cell Formation & Test Solutions | Chroma (Chroma ATE, 4 minutes, 1k+ views)

## Further reading

[Production Process of a Lithium-Ion Battery Cell (VDMA / RWTH Aachen PEM)](https://www.vdma.eu/documents/34570/35405938/Production_Process_of_a_Lithium-Ion_Battery_Cell_2026.pdf/72b475da-b7c6-3b59-1405-236ef0e9efeb?filename=Production_Process_of_a_Lithium-Ion_Battery_Cell_2026.pdf) · [A Facile Approach to High Precision Detection of Cell-to-Cell Variation for Li-ion Batteries (Scientific Reports)](https://pmc.ncbi.nlm.nih.gov/articles/PMC7188792/)

File: sheets/manufacturing-processes/entries/163-annealing.md
---
number: 163
name: "Annealing"
part: 4
group: "Heat Treatment"
materials: [metal, glass]
volumes: [med, high, cont]
tooling: min
---

## Description

Material is heated and cooled under controlled conditions to soften it, relieve stress, or modify microstructure.

## Strengths and weaknesses

Annealing improves ductility, machinability, and dimensional stability. It may reduce strength and can cause oxidation or distortion.

## When to use

Anneal when accumulated cold work is about to cause cracking: between wire-drawing or deep-drawing passes, before severe forming of sheet, and after welding or heavy machining when residual stress would distort a later precision operation. Use full annealing to maximize softness and machinability of high-carbon and alloy steels. If you only need stress removal without a strength penalty, the cheaper stress-relief or process anneals below the transformation temperature will do. Avoid annealing on parts whose final strength comes from work hardening or prior heat treatment, since it erases both. If the steel just needs a uniform, moderately tough structure at lower furnace time, normalize instead. Use a protective atmosphere or vacuum when scale and decarburization on finished surfaces are unacceptable.

## Key numbers

Full annealing of carbon steel at roughly 760–900 °C, subcritical and process anneals at 600–700 °C, stress relief at 550–650 °C · soak time about 1 hour per 25 mm of section · furnace cooling at roughly 10–30 °C per hour, so total cycles of 8–24 hours · aluminum annealed at 340–415 °C, soda-lime glass near its 550 °C annealing point · annealed carbon steel typically 120–200 HB.

## Examples

Sheet before forming, wire between draws, castings, glass.

## Videos

- https://www.youtube.com/watch?v=9kWWKgiBh-Q — Detailed Explanation Of Annealing Heat Treatment | Process, Furnace, Stages,… (James Sword Engineering, 8 minutes, 50k+ views)
- https://www.youtube.com/watch?v=skQRLfU3plM — Heat Treatment - Types (Including Annealing), Process and Structures… (Matallurgy Data, 18 minutes, 100k+ views)
- https://www.youtube.com/watch?v=rRJWuj6kauA — Heat treatment. Annealing of steel (Институт нефтегазового инжиниринга УГНТУ, 2 minutes, 5k+ views)

## Further reading

[Annealing Process Guide (Xometry)](https://www.xometry.com/resources/materials/annealing/) · [Overview of Steel Heat Treatment Processes (tec-science)](https://www.tec-science.com/material-science/heat-treatment-steel/overview-of-heat-treatment-processes/)

File: sheets/manufacturing-processes/entries/164-normalizing.md
---
number: 164
name: "Normalizing"
part: 4
group: "Heat Treatment"
materials: [metal]
volumes: [med, high]
tooling: min
---

## Description

Steel is heated above a transformation temperature and air-cooled to refine grain structure.

## Strengths and weaknesses

Normalizing improves uniformity and toughness. Property control is less precise than with quenching and tempering.

## When to use

Normalize carbon and low-alloy steel forgings, castings, and hot-worked stock when you want a uniform, refined grain structure and a predictable response to later machining or hardening. It is faster and cheaper than full annealing because parts air-cool outside the furnace. It is also the right call for structural components where moderate strength and good toughness are enough and a quench would risk distortion or cracking in heavy or complex sections. If the application needs a specific hardness or strength class, or fatigue performance beyond what a pearlitic structure delivers, use quenching and tempering. If you want maximum softness for machining, use full annealing.

## Key numbers

Austenitizing at roughly 830–950 °C, about 30–60 °C above the Ac3 temperature · soak about 1 hour per 25 mm of section · still-air cooling, so cycles of a few hours against the 8–24 hours a full anneal takes · normalized carbon steel typically 150–250 HB · tensile strength around 550–700 MPa on normalized medium-carbon grades.

## Examples

Forgings, castings, structural components.

## Videos

- https://www.youtube.com/watch?v=tSMG1i4Jb3Q — Heat treatment of the Steel : Annealing ,Normalizing,Quenching & Tempering (Welding Inspection, 7 minutes, 10k+ views)
- https://www.youtube.com/watch?v=l2F4UarKWmA — What is Normalizing Heat Treatment ?? ||Engineer's Academy|| (Engineer's Academy, 6 minutes, 10k+ views)
- https://www.youtube.com/watch?v=TvwkE3ybGnY — What Is The Normalising Process? Heat Treatment In Metallurgy. (James Sword Engineering, 8 minutes, 1k+ views)

## Further reading

[Normalizing Heat Treatment Guide (Xometry)](https://www.xometry.com/resources/materials/normalizing/) · [Normalizing of Steel (tec-science)](https://www.tec-science.com/material-science/heat-treatment-steel/annealing-processes/)

File: sheets/manufacturing-processes/entries/165-quenching-and-tempering.md
---
number: 165
name: "Quenching and tempering"
part: 4
group: "Heat Treatment"
materials: [metal]
volumes: [med, high]
tooling: min
---

## Description

Steel is transformed, rapidly cooled to create hard martensite, and reheated to restore toughness.

## Strengths and weaknesses

Quenching and tempering produce high strength and hardness with adjustable toughness. Quenching can cause distortion, cracking, and residual stress.

## When to use

Choose quench and temper when a medium-carbon or alloy steel part needs through-thickness strength and hardness (roughly 30 to 60 HRC, dialed in by tempering temperature), as in shafts, fasteners above class 8.8, tools, and gears. Match hardenability to section size: plain carbon steels only harden thin sections in aggressive quenches, while alloy grades harden deep sections in oil with less distortion risk. Leave grinding stock and plan for straightening on slender or asymmetric parts. If distortion budgets are tight, switch to a milder quench, austempering, or a pre-hardened steel. If only the surface needs hardness over a tough core, use induction hardening or carburizing instead of hardening the whole part.

## Key numbers

Austenitizing at roughly 800–900 °C, then quenching in water, oil, polymer, or gas · as-quenched martensite of about 55–65 HRC depending on carbon content · tempering at 150–650 °C, giving 30–60 HRC · plain carbon grades through-hardening only to roughly 15–25 mm of section, alloy grades to 50–100 mm in oil · 0.2–0.5 mm of grinding stock left for quench distortion.

## Examples

Gears, tools, shafts, armor, fasteners.

## Videos

- https://www.youtube.com/watch?v=ulfCxDsVTWo — Intro to heat treatment of steel (hardening and tempering) (Applied Science, 18 minutes, 100k+ views)
- https://www.youtube.com/watch?v=5Bxc4x0byN4 — Quenching and tempering of steel | Heat treatment | Hardening | Quenching |… (tec-science, 15 minutes, 5k+ views)
- https://www.youtube.com/watch?v=8CmXK08U56w — Detailed Explanation Of Tempering Heat Treatment Process (James Sword Engineering, 9 minutes, 1k+ views)

## Further reading

[Quenching Process Guide (Xometry)](https://www.xometry.com/resources/materials/quenching/) · [Quenching and Tempering of Steel (tec-science)](https://www.tec-science.com/material-science/heat-treatment-steel/quenching-and-tempering/)

File: sheets/manufacturing-processes/entries/166-solution-treatment-and-precipitation-aging.md
---
number: 166
name: "Solution treatment and precipitation aging"
part: 4
group: "Heat Treatment"
materials: [metal]
volumes: [med, high]
tooling: min
---

## Description

An alloy is heated to dissolve strengthening phases, quenched to retain a supersaturated solid solution, and aged so fine precipitates form.

## Strengths and weaknesses

The treatment can greatly increase yield strength, creep resistance, or elevated-temperature capability while preserving the alloy's underlying density and corrosion characteristics. It only works for suitable alloy systems, and poor temperature, quench, or aging control can cause distortion, residual stress, underaging, or overaging.

## When to use

This is the default strengthening route whenever the alloy supports it: 2xxx, 6xxx, and 7xxx aluminum, PH stainless grades, beryllium copper, nickel superalloys, and alpha-beta titanium. Specify it when you need the highest strength-to-weight the alloy family offers (a T6 temper takes 6061 from about 55 MPa yield annealed to about 275 MPa, roughly 5x). Sequence forming and welding before aging, since both are far easier in the solutionized condition and welding locally destroys the temper. Machine distortion-critical parts after solution quench but before or between aging steps, or use low-distortion tempers. For non-heat-treatable alloys such as 5xxx aluminum or austenitic stainless, this route does nothing, so rely on work hardening. If a steel needs bulk hardness, use quench and temper instead.

## Key numbers

Aluminum solution treated at roughly 465–540 °C, quenched within seconds, then aged 8–24 hours at 120–190 °C · 17-4 PH stainless solution treated near 1,040 °C and aged 1–4 hours at 480–620 °C for 30–44 HRC · nickel superalloys solution treated at 1,050–1,200 °C and aged 8–24 hours at 700–850 °C · 6061-T6 yielding about 275 MPa and 7075-T6 about 500 MPa · natural aging to T4 taking 4–5 days at room temperature.

## Examples

Aluminum aircraft structures, nickel-superalloy turbine components, titanium aerospace parts, copper-alloy springs.

## Economic profile

Aging cycles of 8–24 hours are furnace time nobody can shorten, so on aluminum and superalloy parts this sets lead time more than the machining does. The requirement to quench within seconds means furnace and quench tank have to sit together and the load has to move fast, which makes the service harder to buy than a simple anneal and is why aerospace suppliers often bring it in house. Natural aging to T4 over 4–5 days is free but occupies floor space.

## Videos

- https://www.youtube.com/watch?v=_jAdcz3VjBQ — Heat Treatment Precipitation Hardening of Aluminum Alloys (Imdadul Islam, 16 minutes, 10k+ views)
- https://www.youtube.com/watch?v=jqFivPMvifc — Materials - Aging and overaging in precipitation hardening alloys (High School Engineering Teacher and Cabinetmaker, 4 minutes, 1k+ views)

## Further reading

[Heat Treatment of Aluminum: Introduction (Thermal Processing)](https://thermalprocessing.com/the-heat-treatment-of-aluminum-introduction/) · [Heat Treatment of Aluminum: Artificial Aging (Thermal Processing)](https://thermalprocessing.com/heat-treatment-of-aluminum-vi-artificial-aging/)

File: sheets/manufacturing-processes/entries/167-carburizing-and-carbonitriding.md
---
number: 167
name: "Carburizing and carbonitriding"
part: 4
group: "Heat Treatment"
materials: [metal]
volumes: [med, high]
tooling: low
---

## Description

Carbon, or carbon plus nitrogen, diffuses into steel before hardening.

## Strengths and weaknesses

Carburizing creates a hard wear-resistant case over a tough core. Treatment is slow and may cause distortion.

## When to use

Carburize low-carbon and low-alloy steels when high contact stress demands a deep hard case (roughly 0.5 to 2 mm at 58–62 HRC) over a ductile core. That is the classic recipe for gear teeth, cam lobes, and pins that see both rolling contact and shock. Carbonitriding runs cooler and suits thin cases on cheap plain-carbon parts like fasteners and stampings at high volume. Because parts are quenched from temperature, expect distortion and plan a post-hardening grind on precision features. If the part has to go in finished-machined, or the alloy already contains nitride formers, use nitriding instead for its lower temperature and minimal distortion. If you need selective hardening of medium-carbon parts without furnace batch times, induction hardening is the usual alternative.

## Key numbers

Gas carburizing at 900–950 °C, low-pressure vacuum carburizing up to about 1,050 °C, carbonitriding cooler at 780–870 °C · case depth 0.5–2 mm, roughly 4 hours per 0.5 mm at 925 °C and growing with the square root of time · surface carbon of about 0.8–1.0%, giving 58–62 HRC after quench · core hardness typically 30–45 HRC · carbonitrided cases much shallower at roughly 0.075–0.75 mm · furnace cycles of 4–30 hours.

## Examples

Gears, pins, camshafts, transmission components.

## Videos

- https://www.youtube.com/watch?v=pYQuqNFG2ro — Vacuum Carburizing and Heat treating (Mtvac, 5 minutes, 100k+ views)
- https://www.youtube.com/watch?v=xf2U2d6Yoe8 — Carburizing Process | Gas Carburizing | Pack Carburizing | Liquid Carburizing… (Engineering Explained Wing, 3 minutes, 1k+ views)
- https://www.youtube.com/watch?v=fuHz9ERC8f8 — Carburizing process (TriboNet, 3 minutes, 1k+ views)

## Further reading

[Carburizing Process Guide (Xometry)](https://www.xometry.com/resources/materials/carburizing/) · [Case Hardening of Steel (tec-science)](https://www.tec-science.com/material-science/heat-treatment-steel/surface-hardening-case-hardening/)

File: sheets/manufacturing-processes/entries/168-nitriding.md
---
number: 168
name: "Nitriding"
part: 4
group: "Heat Treatment"
materials: [metal]
volumes: [med, high]
tooling: low
---

## Description

Nitrogen diffuses into the surface and forms hard nitrides.

## Strengths and weaknesses

Nitriding provides wear and fatigue resistance with relatively low distortion and often no quench. Case depth is limited, and alloy compatibility matters.

## When to use

Nitride when the part has to be hardened after finish machining. The process runs around 500–550 °C with no quench, so precision gears, crankshafts, and mold cavities come out essentially at size. It requires steels with nitride-forming alloying (Cr-Mo grades, Nitralloy, tool steels, some stainless), and it delivers very high surface hardness with excellent fatigue and scuffing resistance. The diffusion case is shallow, though, typically under 0.5 mm even after long cycles. If heavy Hertzian contact or impact needs a deep supporting case, carburize instead. Plain low-carbon steels respond poorly, and long furnace times make nitriding expensive for deep cases.

## Key numbers

Process temperature 500–550 °C with no quench · case depth typically 0.1–0.5 mm · surface hardness roughly 700–1,200 HV depending on the alloy's nitride formers · compound (white) layer 5–20 µm thick, often lapped or ground off · furnace cycles of 10–100 hours, with case growth following the square root of time · dimensional growth of only a few um.

## Examples

Gears, crankshafts, molds, dies.

## Economic profile

Cycles of 10–100 hours make nitriding the slowest process in this class and the most expensive on furnace time alone. What justifies it is what does not happen afterwards: no quench, no distortion, and dimensional growth of only a few microns, so a finished part can be nitrided and shipped. On precision work the grinding operation avoided is usually worth more than the extra furnace hours cost.

## Videos

- https://www.youtube.com/watch?v=XAGsZetnupw — Nitriding Furnaces and Nitriding Process - Nitrex Metal (Nitrex, 5 minutes, 100k+ views)
- https://www.youtube.com/watch?v=E0HA45MiR1Q — The Basics Explained, Season 1, Episode 1 | How Does Nitriding /… (Nitrex, 4 minutes, 10k+ views)
- https://www.youtube.com/watch?v=ca_N6rMaWNY — Ion (Plasma) Nitriding - Explained (Ionitech Ltd., 7 minutes, 10k+ views)

## Further reading

[Nitriding Process Guide (Xometry)](https://www.xometry.com/resources/materials/nitriding/) · [Nitriding of Steel (tec-science)](https://www.tec-science.com/material-science/heat-treatment-steel/nitriding-surface-hardening/)

File: sheets/manufacturing-processes/entries/169-induction-hardening.md
---
number: 169
name: "Induction hardening"
part: 4
group: "Heat Treatment"
materials: [metal]
volumes: [med, high]
tooling: low
---

## Description

Electromagnetic induction rapidly heats selected surface regions before quenching.

## Strengths and weaknesses

Induction hardening is fast, local, and controllable. Coil design is geometry-specific, and the material has to be conductive and hardenable.

## When to use

Use induction hardening for medium- and high-volume production of medium-carbon steel parts (roughly 0.4–0.5% C or hardenable alloy grades) where a specific surface, such as a journal, tooth flank, or raceway, needs 55–62 HRC while the rest of the part stays tough and soft for machining. It is the usual choice for shafts and axles at volume, because cycle times run in seconds, the equipment integrates in-line, and frequency selection gives precise control over case depth. The coil and process development cost only pays off on repeating geometry, so use flame hardening for one-offs, very large parts, or field work. For complex 3D surfaces that a coil cannot couple to uniformly, or for low-carbon steels, use carburizing.

## Key numbers

Frequencies from about 1 kHz for 3–6 mm cases up to 200–400 kHz for cases under 1 mm · case depth typically 0.5–6 mm · surface hardness 55–62 HRC on 0.4–0.5% carbon steels · surface power density roughly 1–5 kW/cm² · heat-and-quench cycles of 1–10 seconds per feature · machine ratings from about 10 kW to several hundred kW.

## Examples

Gear teeth, shafts, rails, bearing surfaces.

## Economic profile

Cycles of 1–10 seconds per feature put this in the production line rather than in a batch furnace, which is the economic difference from the rest of this class: no transport to a heat treater, no batch wait, and hardening can sit between two machining operations. The cost is the coil, which is specific to the feature, plus a machine rated from 10 kW to several hundred kW. It pays back on volume and is hard to justify below it.

## Videos

- https://www.youtube.com/watch?v=wOv3i0eoo0Q — Induction hardening. What makes it so effective? (ENRX, 3 minutes, 100k+ views)
- https://www.youtube.com/watch?v=crzFESESid4 — Induction Hardening Process - Heat Treatment Process - Material Technology (Ekeeda, 15 minutes, 10k+ views)
- https://www.youtube.com/watch?v=kLQE7Gtnx9w — Induction Hardening And its Application Explained (Engineer Know, 3 minutes, 1k+ views)

## Further reading

[Induction hardening applications guide (ENRX)](https://www.enrx.com/en/Induction-Applications/Induction-heating-applications/Hardening) · [Induction Hardening: Understanding the Basics (Heat Treat Today)](https://www.heattreattoday.com/equipment/heat-treating-equipment/induction-heating-equipment/induction-heating-equipment-technical-content/induction-hardening-understanding-the-basics/)

File: sheets/manufacturing-processes/entries/170-flame-hardening.md
---
number: 170
name: "Flame hardening"
part: 4
group: "Heat Treatment"
materials: [metal]
volumes: [low, med]
tooling: min
---

## Description

A flame rapidly heats selected steel surfaces before quenching.

## Strengths and weaknesses

Equipment is simple and useful for large parts. Uniformity and control are weaker than with induction hardening.

## When to use

Pick flame hardening for large or one-off medium-carbon steel parts where an induction coil is impractical or unjustifiable (machine-tool ways, big ring gears, rolls, sprockets repaired in a maintenance shop). Tooling is little more than a torch, so it works well at low volumes and on parts too big for a furnace or coil, and case depths of 1–6 mm are achievable. Accept looser control of case depth and hardness uniformity, and keep it away from thin sections that overheat easily. If volumes climb or the case-depth tolerance tightens, use induction hardening instead. If you need to harden after finish machining with minimal distortion, nitriding is the better route.

## Key numbers

Case depth typically 1–6 mm · surface hardness roughly 50–60 HRC on 0.4–0.6% carbon steels · oxy-acetylene flame at about 3,100 °C · progressive traverse speeds of roughly 50–300 mm/min · torch equipment at a few thousand dollars against six figures for an induction cell · no practical upper limit on part size.

## Examples

Large gears, rollers, machine ways.

## Videos

- https://www.youtube.com/watch?v=qGKiXz1I1-8 — Principle Of Flame Hardening (LEARN AND GROW, 3 minutes, 10k+ views)
- https://www.youtube.com/watch?v=unreucBhlcw — Flame Hardening (markserbu, 7 minutes, 10k+ views)
- https://www.youtube.com/watch?v=RL338wkBqc8 — Surface hardening of steel | flame, induction, laser beam, case hardening and… (tec-science, 13 minutes, 5k+ views)

## Further reading

[Flame Hardening of Steels, ASM Handbook Vol. 4A (ASM International)](https://dl.asminternational.org/handbooks/edited-volume/18/chapter-abstract/279252/Flame-Hardening-of-Steels-1)
