Repository: lpolovets/reference

File: sheets/manufacturing-processes/entries/171-shot-peening.md
---
number: 171
name: "Shot peening"
part: 4
group: "Surface Stress Treatment"
materials: [metal]
volumes: [med, high]
tooling: min
---

## Description

Small spherical media bombard a surface and create compressive residual stress.

## Strengths and weaknesses

Improves fatigue and stress-corrosion resistance. Poor control can damage surfaces or alter dimensions.

## When to use

Specify shot peening on any steel or aluminum part whose life is fatigue-limited at the surface (springs, gear roots, welded joints, machined fillets). A compressive layer of roughly 0.1–0.3 mm typically raises fatigue strength by tens of percent, which at a fixed stress level buys 2–10x the fatigue life, for pennies per part. It is cheap enough to apply broadly at medium and high volume, but ask for Almen-strip intensity and coverage control on anything critical, since uncontrolled peening can do more harm than good. Avoid it on surfaces with tight finish or dimensional requirements unless a post-peen lapping step is planned, and on thin sections that will distort. If you need a deeper compressive layer of 1 mm or more, as on turbine airfoils or aircraft primary structure, use laser peening instead.

## Key numbers

Compressive layer roughly 0.1–0.3 mm deep · peak compressive stress around 50–60% of the material's tensile strength · Almen A-strip intensity typically 0.006–0.024 in of arc height, at 100–200% coverage · shot diameter 0.1–1.5 mm · surface roughness rising to roughly Ra 2–6 µm · cost of pennies to a few dollars per part at volume.

## Examples

Springs, gears, turbine blades, landing gear.

## Economic profile

At pennies to a few dollars per part in volume, this is one of the cheapest ways to buy fatigue life, which is why it appears so widely on springs, gears, and airframe parts. The cost sits in control rather than in the operation: Almen strips, coverage verification, and media size checks are the recurring expense, and they exist because the result cannot be seen on the part. Peening is a process bought on documentation.

## Videos

- https://www.youtube.com/watch?v=GFDD5dNvWOQ — Why Is Shot Peening So Important? (CamcraftInc, 3 minutes, 50k+ views)
- https://www.youtube.com/watch?v=c_PcTzUWmgw — What Is Shot Peening and What Is It Used For? (Vapor Honing Technologies, 5 minutes, 10k+ views)
- https://www.youtube.com/watch?v=c_PcTzUWmgw — What Is Shot Peening and What Is It Used For? (Vapor Honing Technologies, 5 minutes, 10k+ views)

## Further reading

[Shot Peening Overview (Electronics Inc. / shotpeener.com)](https://www.shotpeener.com/library/pdf/2001012.pdf) · [Shot peening technical library (The Shot Peener)](https://www.shotpeener.com/library/)

File: sheets/manufacturing-processes/entries/172-laser-peening.md
---
number: 172
name: "Laser peening"
part: 4
group: "Surface Stress Treatment"
materials: [metal]
volumes: [low, med]
tooling: low
---

## Description

High-energy laser pulses generate shock waves that create deep compressive stress.

## Strengths and weaknesses

Provides deeper fatigue enhancement than shot peening. Equipment and processing costs are high.

## When to use

Reserve laser peening for high-value, fatigue- or FOD-critical components where the 1–2+ mm deep compressive layer (several times deeper than shot peening) measurably extends life or crack tolerance: turbine blade leading edges, aircraft structural details, nuclear and stress-corrosion-critical welds. It also leaves a smoother surface and holds its residual stresses better at elevated temperature, which matters for engine hardware. The cost per treated area is orders of magnitude above shot peening, so it only makes economic sense where the cost of failure is extreme or where shot peening has already proven insufficient. For routine springs, gears, and general fatigue enhancement, use controlled shot peening instead.

## Key numbers

Pulse energy of roughly 3–10 J in 8–30 ns, giving power densities of 5–10 GW/cm² · shock pressures of about 1–10 GPa at the surface · compressive layer 1–2 mm deep, several times what shot peening reaches · spot sizes of 3–7 mm applied at a few to 10 pulses per second · cost per treated area one to two orders of magnitude above shot peening.

## Examples

Turbine blades, aircraft structures, nuclear components.

## Videos

- https://www.youtube.com/watch?v=___hCW_EPPg — How Laser Peening Works (LSP Technologies, 3 minutes, 10k+ views)
- https://www.youtube.com/watch?v=q_3jvMn5bPU — Laser Peening (Curtiss-Wright Corporation, 4 minutes, 1k+ views)
- https://www.youtube.com/watch?v=PGZgRb6KezE — Introduction to Laser Peening (LSP Technologies, 2 minutes, 5k+ views)

## Further reading

[How Laser Peening Works (LSP Technologies)](https://lftcglobal.com/how-laser-peening-works/)

File: sheets/manufacturing-processes/entries/173-anodizing.md
---
number: 173
name: "Anodizing"
part: 4
group: "Coating & Surface Conversion"
materials: [metal]
volumes: [med, high]
tooling: min
---

## Description

An electrochemical process grows a controlled oxide layer on aluminum, titanium, or similar metals.

## Strengths and weaknesses

Improves corrosion resistance, wear, paint adhesion, insulation, and appearance. Changes dimensions slightly and may reduce fatigue performance.

## When to use

Anodizing is the default finish for machined and extruded aluminum exposed to handling or weather: Type II sulfuric for corrosion protection and dyed cosmetics, Type III hardcoat at 25–75 µm for wear surfaces, and chromic or thin-film types for fatigue-sensitive aerospace parts. Account for growth of roughly half the coating thickness on toleranced features, and mask threads and bearing bores. Avoid anodizing where electrical grounding or EMI bonding is needed, since the oxide is an insulator; use a chromate conversion coating there instead. Derate fatigue-critical parts or specify a thin coating, because hardcoat in particular reduces fatigue strength. Highly loaded 2xxx alloys and castings with high silicon anodize poorly and look blotchy when dyed.

## Key numbers

Type II coatings 5–25 µm thick, Type III hardcoat 25–75 µm · dimensional growth of about half the coating thickness per surface · sulfuric baths at 15–20% acid, near 20 °C for Type II and 0–5 °C for hardcoat, at 1–4 A/dm² for 20–60 minutes · hardcoat surface hardness of roughly 400–600 HV · dielectric strength around 500–2,000 V · fatigue strength penalty of roughly 10–60% on thick hardcoat.

## Examples

Aerospace parts, enclosures, bicycles, architectural aluminum.

## Videos

- https://www.youtube.com/watch?v=0yl35W0o9S0 — What is Aluminium Anodizing and How Does It Work | Anodizing Process Overview (Hydro, 5 minutes, 100k+ views)
- https://www.youtube.com/watch?v=BhUjEacii3k — Anodizing - What is it and How Does it Work? Complete Aluminium Anodizing… (Protolabs, 7 minutes, 100k+ views)
- https://www.youtube.com/watch?v=w1cKVbtpE1E — Basic Steps in Anodizing | How to Anodize Episode 4 (Captain Corrosion, 3 minutes, 10k+ views)

## Further reading

[What is anodizing and how does it work? (Hubs / Protolabs Network)](https://www.hubs.com/knowledge-base/what-is-anodizing/) · [Anodizing 101 design guide (Aluminum Anodizers Council)](https://www.anodizing.org/anodizing-design/)

File: sheets/manufacturing-processes/entries/175-electroplating.md
---
number: 175
name: "Electroplating"
part: 4
group: "Coating & Surface Conversion"
materials: [metal]
volumes: [med, high, cont]
tooling: min
---

## Description

Electric current deposits metal ions onto a conductive surface.

## Strengths and weaknesses

Provides decorative, corrosion-resistant, conductive, or wear-resistant surfaces. Bath control, waste treatment, thickness uniformity, and hydrogen embrittlement are concerns.

## When to use

Electroplate when a conductive part needs a thin functional metal layer at low cost per piece: zinc or zinc-nickel at 5–25 µm for fastener corrosion protection, nickel-chrome for decorative hardware, hard chrome for wear, and gold, silver, or tin for contacts and solderability. Barrel plating makes it extremely cheap for small parts at high volume, and rack plating handles larger geometry. Current-density hot spots mean edges and corners plate thick while recesses starve, so if you need uniform coverage on complex shapes or internal passages, use electroless plating instead. On high-strength steels above about 1000 MPa or 32 HRC, require a post-plate hydrogen embrittlement bake within hours of plating, or pick a mechanical or vapor-deposited coating.

## Key numbers

Typical thicknesses of 5–25 µm for zinc, 0.05–2.5 µm for gold contacts, and 25–500 µm for hard chrome · current density 1–10 A/dm², giving deposition rates around 10–50 µm per hour · cathode efficiency from about 95% on acid zinc down to 10–25% on hard chrome · thickness on high-current edges commonly 2–5 times that in recesses · post-plate embrittlement bake at 190–220 °C for 4–24 hours, started within 4 hours of plating · zinc-nickel reaching 720 hours or more of neutral salt spray before red rust, against roughly 96–200 hours for plain zinc.

## Examples

Zinc fasteners, copper interconnects, nickel coatings, chrome hardware.

## Videos

- https://www.youtube.com/watch?v=OxhCU_jBiOA — How Does Electroplating Work | Reactions | Chemistry | FuseSchool (FuseSchool - Global Education, 6 minutes, 1m+ views)
- https://www.youtube.com/watch?v=qczuns50OTU — Electroplating 101 (ScienceWorld, 5 minutes, 100k+ views)
- https://www.youtube.com/watch?v=LbpwocW8Rgw — Chemistry - Copper Electroplating Animation & Chemical Process Explained (Avishek Bose, 2 minutes, 100k+ views)

## Further reading

[Zinc Electroplating (Products Finishing)](https://www.pfonline.com/articles/zinc-electroplating) · [Nickel Electroplating (Products Finishing)](https://www.pfonline.com/articles/nickel-electroplating)

File: sheets/manufacturing-processes/entries/176-electroless-plating.md
---
number: 176
name: "Electroless plating"
part: 4
group: "Coating & Surface Conversion"
materials: [metal, polymer]
volumes: [med, high]
tooling: min
---

## Description

Chemical reduction deposits metal without externally applied current.

## Strengths and weaknesses

Coats complex geometry more uniformly than electroplating and can coat activated nonconductors. Baths are expensive and chemistry-sensitive.

## When to use

Choose electroless nickel when thickness uniformity on complex geometry is the requirement. Internal passages, threads, deep recesses, and valve bodies plate to within a few microns everywhere, which no electroplating bath can match. It works on nonconductors too, like ABS or a printed circuit board that must be metallized. High-phosphorus EN also brings excellent corrosion resistance and, after a 400 °C bake, hardness approaching hard chrome. The bath costs several times more per micron than electrolytic nickel and plates slowly, so for simple external geometry at volume, plain electroplating is cheaper. For thick wear coatings on accessible surfaces, hard chrome or thermal spray is usually the better choice.

## Key numbers

Deposition rate of roughly 10–25 µm per hour in baths held at 85–95 °C · thickness typically 5–50 µm, uniform to within a few um over threads, bores, and recesses · phosphorus content of 1–4% for hardness and 10–13% for corrosion resistance · as-deposited hardness 500–600 HV, rising to 900–1,050 HV after an hour at 400 °C · bath life of roughly 4–8 metal turnovers · cost per micron several times electrolytic nickel.

## Examples

Nickel-coated plastic, circuit boards, internal passages.

## Economic profile

Cost per micron is several times electrolytic nickel, and bath life is the reason: the chemistry works itself out after roughly 4–8 metal turnovers and is then dumped, so much of the price is chemistry consumed and disposed of rather than metal deposited. What the money buys is uniformity to within a few microns over threads, bores, and recesses, which no electrolytic process holds. On complex parts that is often cheaper than the machining needed to make plating uniform.

## Videos

- https://www.youtube.com/watch?v=CVzMNzI6mV8 — Electroless Nickel Technology (Arlington Plating Company, 3 minutes, 10k+ views)
- https://www.youtube.com/watch?v=MhbjQFhZ1bE — Electroless plating process/Electroless deposition: Corrosion Control (Revathi Purushothaman, 11 minutes, 50k+ views)
- https://www.youtube.com/watch?v=a2Ufr5NRVpM — The Fundamentals and Advantages of Electroless Nickel Plating (Products Finishing, 4 minutes, 1k+ views)

## Further reading

[An Overview of Electroless Nickel Plating (Products Finishing)](https://www.pfonline.com/articles/electroless-nickel-plating) · [Process Specification for Electroless Nickel Plating, PRC-5007 (NASA)](https://www.nasa.gov/wp-content/uploads/2023/03/prc-5007-current.pdf)

File: sheets/manufacturing-processes/entries/179-thermal-spraying.md
---
number: 179
name: "Thermal spraying"
part: 4
group: "Coating & Surface Conversion"
materials: [metal]
volumes: [low, med]
tooling: low
---

## Description

Molten or softened particles are propelled onto a surface. Variants include plasma spray, flame spray, arc spray, and high-velocity oxygen-fuel spraying.

## Strengths and weaknesses

Applies thick wear-, heat-, or corrosion-resistant coatings without heating the full part. Bond strength, porosity, line-of-sight access, and surface preparation are critical.

## When to use

Use thermal spray when a part needs a thick engineered surface (0.1 to several millimeters of carbide, ceramic, or metal) that plating or PVD cannot build, or when restoring worn dimensions on expensive shafts and rolls is preferable to replacing them. HVOF tungsten carbide is the standard hard-chrome replacement on hydraulic rods and landing gear, plasma spray is the usual choice for ceramic thermal-barrier and dielectric coatings, and arc spray covers cheap large-area zinc and aluminum corrosion protection. The substrate stays below about 150 °C, so heat-sensitive parts are safe. Avoid it for internal bores and shadowed geometry the torch cannot see, for thin precise films under 50 µm where PVD or plating is the right tool, and for coatings that must survive point impact or bending, since spray coatings are mechanically bonded and can spall.

## Key numbers

Coating thickness from 0.1 mm to several mm · particle velocities of roughly 50–100 m/s for flame spray, 200–400 m/s for plasma, and 600–1,000 m/s for HVOF · porosity around 0.5–2% for HVOF, 1–5% for plasma, and 5–15% for arc and flame spray · bond strength of roughly 20–40 MPa for flame spray and 70 MPa or more for HVOF · deposition rates of 2–6 kg/h for HVOF and 10–50 kg/h for arc spray · substrate held below about 150 °C.

## Examples

Turbine coatings, hydraulic rods, engine cylinders, repaired shafts.

## Economic profile

Deposition rate separates the variants economically. Arc spray at 10–50 kg/h is cheap enough to coat large structures, while HVOF at 2–6 kg/h costs several times more per kilogram and is reserved for wear surfaces that need 70 MPa bond strength and under 2% porosity. Because the substrate stays below about 150 °C, thermal spray can restore finished parts, and repair is where much of the industry's revenue comes from, since the alternative is buying a new component.

## Videos

- https://www.youtube.com/watch?v=-mcWhRg5w2A — Curtiss-Wright Surface Technologies: Thermal Spray Coatings Process (UPDATED) (Curtiss-Wright Surface Technologies, 6 minutes, 100k+ views)
- https://www.youtube.com/watch?v=1uTLLPBPVOk — What is plasma spray coating? (Smart Thermal Spray, 4 minutes, 10k+ views)
- https://www.youtube.com/watch?v=8FyKOB0mgRc — Thermal spray coatings: plasma process (ThermalSprayGuy, 2 minutes, 10k+ views)

## Further reading

[What Is Thermal Spray? (Oerlikon Metco)](https://www.oerlikon.com/metco/en/solutions-technologies/what-is-thermal-spray-1/) · [ASM Handbook Vol. 5A: Thermal Spray Technology (ASM International)](https://dl.asminternational.org/books/book/12/Thermal-Spray-Technology)

File: sheets/manufacturing-processes/entries/180-hot-dip-galvanizing.md
---
number: 180
name: "Hot-dip galvanizing"
part: 4
group: "Coating & Surface Conversion"
materials: [metal]
volumes: [high, cont]
tooling: min
---

## Description

Steel is immersed in molten zinc.

## Strengths and weaknesses

Provides robust long-term corrosion protection. Coatings are thick, appearance may be uneven, and bath size limits component size.

## When to use

Galvanize structural steel destined for decades of outdoor exposure with no maintenance (guardrail, transmission towers, fence posts, embedded anchors). The 50–100+ um zinc layer and its sacrificial protection outlast any paint system at similar cost per square meter. Design for the process: drainage and vent holes, parts that fit the kettle, and clearance on threads, which typically need retapping or oversize taps. Avoid it on precision or tight-tolerance parts, thin sheet that warps at the 450 °C bath temperature, and cosmetic surfaces where the spangled, uneven finish is unacceptable. Small fasteners at moderate exposure use zinc electroplating, sheet products use continuous mill galvanizing, and appearance-critical work gets duplex paint-over-galvanizing or powder coat instead.

## Key numbers

Coating thickness of 50–100 µm and above, or 610 g/m² for ASTM A123 grade 100 · bath at about 445–455 °C with 3–10 minutes of immersion · zinc corroding at roughly 1–2 µm per year in rural air and 4–8 µm per year in industrial or marine air, so 30 to 70+ years to first maintenance · vent and drain holes sized at 25–30% of tube diameter · kettles up to roughly 15–20 m long setting the maximum single-dip part size.

## Examples

Guardrails, structural steel, utility hardware.

## Videos

- https://www.youtube.com/watch?v=kwCyq06aatA — Hot-Dip Galvanizing: Protecting Steel For Generations (American Galvanizers Association, 6 minutes, 100k+ views)
- https://www.youtube.com/watch?v=c2J07n5hSbs — Hot Dip Galvanized Steel - What, How & Where (Galvanizers Association of Australia, 2 minutes, 100k+ views)
- https://www.youtube.com/watch?v=3Q9yH1XsLQY — The Hot Dip Galvanizing Process Explained (Joseph Ash Galvanizing, 3 minutes, 10k+ views)

## Further reading

[Design of Products to be Hot-Dip Galvanized After Fabrication (American Galvanizers Association)](https://galvanizeit.org/uploads/publications/Design-Guide-AGA-2023-reduced-size_2024-09-10-171216_zgwg.pdf) · [Hot-Dip Galvanizing for Corrosion Protection: A Specifier's Guide (American Galvanizers Association)](https://galvanizeit.org/uploads/publications/Galvanized_Steel_Specifiers_Guide.pdf)

File: sheets/manufacturing-processes/entries/181-passivation.md
---
number: 181
name: "Passivation"
part: 4
group: "Coating & Surface Conversion"
materials: [metal]
volumes: [med, high]
tooling: min
---

## Description

Chemical treatment removes free iron and promotes a protective oxide layer, especially on stainless steel.

## Strengths and weaknesses

Improves corrosion resistance without materially changing dimensions. Cannot compensate for poor alloy choice, severe contamination, or bad surface finish.

## When to use

Passivate every machined, ground, or welded stainless part before service, because free iron picked up from tooling otherwise seeds rust spots. In medical, food, pharma, and aerospace work it is mandatory, spec-driven practice (ASTM A967/AMS 2700). Citric acid chemistry now covers most needs with fewer safety and disposal issues than nitric. Passivation is a cleaning and oxide-optimization step rather than a coating: dimensions are untouched, so it is safe on finished precision parts. Do not expect it to compensate for 400-series or free-machining grades in chloride service, or to fix heat tint and weld scale, which need pickling or electropolishing first. If the alloy is marginal for the environment, change the alloy instead of relying on passivation.

## Key numbers

Citric acid 4–10% by weight or nitric acid 20–50% by volume · bath 20–70 °C · immersion 4–30 minutes depending on the ASTM A967 method · passive oxide film 1–3 nm thick · dimensional change well under 1 µm · batch tanks hold dozens to hundreds of parts at once.

## Examples

Medical tools, food equipment, pharmaceutical vessels.

## Economic profile

Batch tanks hold dozens to hundreds of parts and the treatment takes 4–30 minutes, so cost per part is very low, often the cheapest line on a stainless part's routing. Citric acid has been displacing nitric mostly on handling and waste cost rather than on performance. The real expense is verification, because the passive film is 1–3 nm thick and invisible, so what the customer buys is a certificate and a salt-spray or copper-sulfate result.

## Videos

- https://www.youtube.com/watch?v=FF5rr2p5-1k — The Passivation of Stainless Steel (New England Electropolishing, 4 minutes, 10k+ views)
- https://www.youtube.com/watch?v=SqU0M6KSaLs — FZE 2020 - What is Stainless Steel Passivation? #Passivation #Stainless steel (FZE Manufacturing Solutions, LLC, 2 minutes, 10k+ views)
- https://www.youtube.com/watch?v=5S374hGs71c — Proto Tech Tip - Passivation for Stainless Steel (Protocase Inc, 3 minutes, 10k+ views)

## Further reading

[What Is the Passivation Process? (Astro Pak)](https://astropak.com/passivation-process/) · [ASTM A967 Passivation Standard Explained (Able Electropolishing)](https://www.ableelectropolishing.com/resources/standards/astm-a967-passivation/)

File: sheets/manufacturing-processes/entries/182-thermal-tempering.md
---
number: 182
name: "Thermal tempering"
part: 4
group: "Glass Strengthening"
materials: [glass]
volumes: [high]
tooling: low
---

## Description

Glass is heated near its softening point and rapidly cooled, placing its surfaces in compression.

## Strengths and weaknesses

Significantly increases strength and causes safer fragmentation. Tempered glass cannot be cut afterward, and optical distortion may increase.

## When to use

Temper flat soda-lime glass 3 mm and thicker whenever codes demand safety glazing or the design needs roughly four times annealed strength (doors, shower enclosures, vehicle side windows, facades). It is by far the cheapest strengthening route at volume. All cutting, drilling, and edging must happen before tempering, so finalize geometry first. It cannot handle thin glass, which lacks the thermal mass to build the stress profile, and the quench pattern and roller wave rule it out for display covers and precision optics; use chemical strengthening for those. If post-breakage retention matters, as in overhead glazing, use laminated or heat-strengthened constructions rather than fully tempered lites, and specify heat soaking when spontaneous nickel-sulfide breakage is a liability concern.

## Key numbers

Thickness 3–19 mm, with about 3 mm the practical minimum · surface compression at least 69 MPa fully tempered and 24–52 MPa heat-strengthened · roughly 4× the bending strength of annealed glass · furnace around 620–650 °C followed by an air quench · heating time roughly 40 seconds per mm of thickness · roller wave distortion typically 0.05–0.15 mm peak to valley.

## Examples

Architectural glazing, side windows, shower doors, oven doors.

## Videos

- https://www.youtube.com/watch?v=GCnQVVfjabk — Glass Tempering Process Explained - Technical Glass Products - Kopp Glass,… (Kopp Glass, 2 minutes, 50k+ views)
- https://www.youtube.com/watch?v=n8mbIsXCtTE — How Tempered Glass is Made | Everyone Uses the Same Factory (Gamers Nexus, 13 minutes, 100k+ views)
- https://www.youtube.com/watch?v=joGN1zrJJ6o — How Is Glass Processed - Tempered Glass Manufacturing | Glass Factory (Explore & Discover, 19 minutes, 1m+ views)

## Further reading

[Heat-Strengthened vs. Tempered Glass (Vitro Glass Education Center)](https://glassed.vitroglazings.com/topics/heat-strengthened-vs-tempered-glass) · [TD-138: Heat-Treated Glass for Architectural Glazing (Vitro Architectural Glass)](https://www.vitroglazings.com/media/acmdf3a5/vitro-td-138-heat-treated-glass-v8.pdf)

File: sheets/manufacturing-processes/entries/183-chemical-strengthening.md
---
number: 183
name: "Chemical strengthening"
part: 4
group: "Glass Strengthening"
materials: [glass]
volumes: [high]
tooling: low
---

## Description

Larger ions replace smaller ions near the glass surface through ion exchange, generating compression.

## Strengths and weaknesses

Provides high strength in thin or complex glass with relatively little optical distortion. Slower, more expensive, and creates a shallow strengthened layer vulnerable to deep scratches.

## When to use

Chemically strengthen when the glass is too thin to temper (anything under about 3 mm, including the 0.4–1 mm covers on phones and wearables), or when optical quality and complex 2.5D or curved shapes rule out a tempering quench. The process needs ion-exchangeable aluminosilicate or similar compositions plus hours in a hot salt bath, so cost per part is much higher than tempering. The compression layer is only tens of microns deep, so design the part to avoid scratches and expect deep gouges to penetrate past it. If you have flat soda-lime glazing 3 mm and up where cost dominates and code-compliant fragmentation is required, thermal tempering is still the default; chemical strengthening does not produce safety-glass dicing.

## Key numbers

Glass thickness 0.3–3 mm, below the 3 mm floor for tempering · molten potassium nitrate bath at 380–450 °C for 4–16 hours · surface compression 500–1,000 MPa, several times what thermal tempering reaches · compression depth 20–50 µm in one step, up to about 100 µm with two-step exchange · cost per part several times thermal tempering at the same size.

## Examples

Smartphone glass, watches, avionics displays, medical devices.

## Videos

- https://www.youtube.com/watch?v=y02AXdec1sE — How to chemically strengthen glass (eg Gorilla Glass) (Applied Science, 8 minutes, 100k+ views)
- https://www.youtube.com/watch?v=MXDFdWWddy4 — How Gorilla Glass Works? Ion Exchange Process!!! (Technical Guruji, 5 minutes, 100k+ views)
- https://www.youtube.com/watch?v=jbUa8NYNO3k — Toughening of Glass: Ion-Exchange (Introduction to Materials Science and Engineering, 5 minutes, 10k+ views)

## Further reading

[Ion-Exchange Strengthening Process Overview (Saxon Glass Technologies)](https://saxonglass.com/about/process-overview)

File: sheets/manufacturing-processes/entries/189-ion-implantation.md
---
number: 189
name: "Ion implantation"
part: 5
group: "Semiconductor & Microscale"
materials: [semi]
volumes: [high, cont]
tooling: high
---

## Description

Accelerated dopant ions are driven into a semiconductor substrate and later activated by annealing.

## Strengths and weaknesses

Provides precise control of dose and depth. Equipment is expensive and implantation damages the crystal lattice.

## When to use

Implantation is the standard doping method for any modern device flow. Choose it when dose must be controlled to a few percent and depth set independently by beam energy, when doping through a masking layer at room temperature, or when the profile you need (a retrograde well, a shallow source/drain extension, a buried layer) cannot be obtained by diffusion from the surface. Every implant needs a subsequent activation anneal, so check that the thermal budget fits the rest of the stack, and use rapid thermal annealing when shallow junctions must not diffuse. For deep, cheap, uniform doping where profile shape is uncritical (power-device drift regions, solar cell emitters at commodity cost), furnace diffusion still has the better throughput and the lower capital cost. Heavy-dose amorphization damage in compound semiconductors may also push you to doped epitaxial growth instead.

## Key numbers

Beam energy 0.2 keV for shallow extensions up to about 3 MeV for deep wells · dose 10^11 to 10^16 ions per cm2 · dose uniformity typically within 1% across a wafer · projected range 10 nm to a few um, set by energy alone · activation anneal 900–1,100 °C, seconds or less on an RTA · implanters roughly $3–8M each.

## Examples

Source/drain regions, wells, threshold adjustment, power devices.

## Economic profile

Implanters cost roughly $3–8M each and a fab needs several, because the range from 0.2 keV to 3 MeV is not covered by one machine. Consumable cost is negligible, since dopant gas is measured in grams, so this is almost pure capital and uptime. Dose uniformity within 1% across the wafer is the specification that matters commercially, because implant variation shows up as threshold-voltage spread and therefore as binning loss at final test.

## Videos

- https://www.youtube.com/watch?v=tfDTgQJRkzc — Coherent | Ion Implantation For Semiconductor Devices (Coherent Corp., 4 minutes, 5k+ views)
- https://www.youtube.com/watch?v=NOd6F2Hni1Q — 7.5. Ion implantation & diffusion (Electron Tube, 10 minutes, 5k+ views)
- https://www.youtube.com/watch?v=uXDu9S9cluM — Dopant Implantation into a Semiconductor, Lecture 27 (Stephen Remillard, 8 minutes, 1k+ views)

## Further reading

[Ion Implantation in Semiconductor Processing (MKS Instruments)](https://www.mks.com/n/ion-implantation)

File: sheets/manufacturing-processes/entries/194-chemical-mechanical-planarization.md
---
number: 194
name: "Chemical-mechanical planarization"
part: 5
group: "Semiconductor & Microscale"
materials: [semi]
volumes: [high, cont]
tooling: high
---

## Description

A wafer is polished using a reactive slurry and mechanical pad to create a highly flat surface.

## Strengths and weaknesses

Enables multilayer semiconductor structures. Scratching, dishing, erosion, contamination, consumable cost, and uniformity are major challenges.

## When to use

CMP is required wherever a process flow stacks patterned layers that must each start flat. Copper damascene interconnects, shallow-trench isolation, tungsten plugs, and the bonding-grade surfaces needed for hybrid wafer bonding all depend on it, and any design with more than a couple of metal levels cannot avoid it. Use it, too, whenever a later lithography step's depth of focus cannot absorb accumulated topography. It is expensive in consumables and sensitive to layout, so enforce layout density rules and dummy fill to control dishing and erosion, and budget for slurry, pads, and metrology. If the flow is simple (few layers, relaxed lithography, MEMS that tolerate topography), skip CMP and use resist etch-back or spin-on planarization for mild smoothing instead.

## Key numbers

Removal rate 100–500 nm/min on oxide and 300–1,000 nm/min on copper · post-polish roughness under 0.5 nm RMS, below 0.2 nm for bonding-grade surfaces · within-wafer thickness non-uniformity typically 2–5% · dishing and erosion 20–100 nm on wide features · pads last 300–1,000 wafers and consumables run several dollars per wafer pass · tools $2–5M.

## Examples

Copper interconnects, dielectric planarization, shallow-trench isolation.

## Economic profile

CMP is unusual in a fab for carrying a real consumable bill: several dollars per wafer pass in slurry and pads, with pads lasting 300–1,000 wafers. On a flow with a dozen CMP steps that becomes a meaningful share of wafer cost, which is why slurry gets negotiated like a commodity. Tools at $2–5M are ordinary by comparison. Spent slurry carries abrasive and dissolved metal, so the waste stream is a cost as well.

## Videos

- https://www.youtube.com/watch?v=2z4lq-Ms_OU — Chemical Mechanical Planarization, CMP Process Fundamentals: Sec 2 - CMP… (CMC Materials, 8 minutes, 50k+ views)
- https://www.youtube.com/watch?v=xQFjcqgGISw — Chemical Mechanical Planarization, CMP Process Fundamentals: Sec 1 - Intro to… (CMC Materials, 10 minutes, 10k+ views)

## Further reading

[Chemical-Mechanical Polishing Process Overview (Fraunhofer ISIT)](https://www.isit.fraunhofer.de/en/technology/micro-manufacturing-processes/processes-on-wafer-level/cmp.html)

File: sheets/manufacturing-processes/entries/197-optical-grinding-and-polishing.md
---
number: 197
name: "Optical grinding and polishing"
part: 6
group: "Precision Optics"
materials: [glass]
volumes: [proto, low, med]
tooling: low
---

## Description

Abrasives progressively generate and refine optical surfaces.

## Strengths and weaknesses

Supports many glass and crystal materials and can reach excellent figure and finish. Slow, and depends heavily on metrology and process stability.

## When to use

This is the default route for spherical lenses, flats, prisms, and windows in any glass or crystal from prototype through medium volume: tooling is modest, nearly every optical material is workable, and lambda/10 figure with angstrom-level roughness is routine in a competent shop. Choose it whenever material choice matters more than geometry, since CNC generation plus pitch or pad polishing handles the vast majority of catalog optics. It gets expensive for aspheres and freeforms, where sub-aperture CNC polishing helps but deterministic MRF finishing is usually the final step. It also cannot compete at consumer volumes, where precision glass molding or polymer injection molding make optics for cents. For infrared crystals and metal mirrors, single-point diamond turning is often faster to a finished asphere.

## Key numbers

Figure accuracy lambda/4 commercial, lambda/10 precision, lambda/20 or better on high-end work at 633 nm · surface roughness a few nm RMS commercial, under 1 nm on precision work and 0.3 nm superpolished · scratch-dig 80-50 commercial down to 10-5 on laser optics · radius tolerance ±0.5% commercial and ±0.1% precision · diameters from a few millimeters to several meters · hours to days per surface, so lot sizes of one to a few thousand.

## Examples

Lenses, telescope mirrors, prisms, windows.

## Videos

- https://www.youtube.com/watch?v=3KGRSevErXo — Lens Grinding and Polishing (Avantier Inc., 3 minutes, 10k+ views)
- https://www.youtube.com/watch?v=QOyYxXuIAng — Lens Grinding & Polishing (Shanghai Optics, 1 minute, 10k+ views)
- https://www.youtube.com/watch?v=_z-OW6v_V74 — Grinding and Polishing a Telescope Mirror (Australian Astronomy with Logan Nicholson, 11 minutes, 1k+ views)

## Further reading

[Understanding Optical Specifications (Edmund Optics)](https://www.edmundoptics.com/knowledge-center/application-notes/optics/understanding-optical-specifications/) · [Optical Manufacturing Tolerance Chart (Optimax)](https://www.optimaxsi.com/manufacturing-tolerance-chart)

File: sheets/manufacturing-processes/entries/198-single-point-diamond-turning.md
---
number: 198
name: "Single-point diamond turning"
part: 6
group: "Precision Optics"
materials: [metal, polymer]
volumes: [proto, low, med]
tooling: mod
---

## Description

A monocrystalline diamond tool machines optical-quality surfaces on a precision lathe.

## Strengths and weaknesses

Produces nanometer-scale finishes and complex aspheric or freeform geometry. Ferrous materials degrade diamond tools, and vibration and temperature control are demanding.

## When to use

Diamond turn when the optic is metal, crystal, or polymer and the geometry is aspheric, freeform, or off-axis. Aluminum and copper mirrors, germanium and zinc selenide infrared lenses, and the mold inserts behind molded polymer optics all come off the machine with single-digit-nanometer roughness and submicron figure, with no polishing lab required. At prototype and low-to-medium volume it is usually the fastest path from CAD to a finished asphere. Chemical tool wear rules out steel and most ferrous alloys; if you need a ferrous part, plate it with electroless nickel and turn the plating instead. Glass and other brittle materials generally still need grinding and polishing. If the system works at visible wavelengths, residual turning marks will scatter light, so plan a post-polish or use MRF. For high-volume polymer optics, use SPDT for the mold and let injection molding make the parts.

## Key numbers

Surface roughness 2–5 nm Ra, good enough for infrared use without polishing · form accuracy 0.1–0.5 µm peak to valley across the aperture · part diameters up to about 300–700 mm on production machines · air-bearing spindles at 1,000–10,000 rpm, feeds of 1–10 µm per revolution, depths of cut 1–20 µm · machines $400k–$1.5M and diamond tools $500–5,000 each · hours per surface, so prototype through low-thousands volume.

## Examples

Infrared optics, mirror substrates, laser components, optical molds.

## Economic profile

Machines at $400k–$1.5M and diamond tools at $500–5,000 each make this capital-heavy against the polishing shop it competes with. What the money buys is that infrared optics come off the lathe finished, with no polishing step at all, removing the most labor-intensive operation in an optics shop. The economics therefore favor it wherever the surface can be turned rather than polished, which is why infrared and off-axis aspheric parts moved to diamond turning first.

## Videos

- https://www.youtube.com/watch?v=YYcBKW-MMbI — Single Point Diamond Turning: EO Build-to-Print Manufacturing (Edmund Optics, 3 minutes, 10k+ views)
- https://www.youtube.com/watch?v=6iRohI_jaYg — Single-Point Diamond Turning Capabilities (Thorlabs, 1 minute, 10k+ views)
- https://www.youtube.com/watch?v=haYPG2Codg8 — A Brief History of Single Point Diamond Turning, with Jeff Roblee (AMETEK Precitech, 2 minutes, 1k+ views)

## Further reading

[Overview of Single-Point Diamond Turned Optics (Apollo Optical Systems)](https://www.apollooptical.com/blog/overview-of-single-point-diamond-turned-optics) · [All About Aspheric Lenses (Edmund Optics)](https://www.edmundoptics.com/knowledge-center/application-notes/optics/all-about-aspheric-lenses/)

File: sheets/manufacturing-processes/entries/201-coordinate-measuring-machines.md
---
number: 201
name: "Coordinate-measuring machines"
part: 7
group: "Inspection & Process Control"
materials: [multi]
volumes: []
tooling: none
---

## Description

A tactile or optical probe measures three-dimensional coordinates relative to a calibrated frame.

## Strengths and weaknesses

Provide accurate, traceable dimensional inspection of complex parts. Can be slow and require controlled environments, fixtures, and skilled programming.

## When to use

Use a CMM when tolerances are in the single-digit-micron range, when GD&T callouts (true position, profile, datum-referenced features) must be verified with metrological traceability, and for first-article and PPAP inspection where the report is the deliverable. Tactile probing is still the reference method for bores, planes, and anything where a scanner's optical noise floor is marginal. It is the wrong tool for 100% inspection at production takt unless you dedicate a shop-floor CMM to the line, for soft or flexible parts that deflect under probe force, and for dense freeform surfaces where you need millions of points. For those cases use structured-light or laser scanning, and use CT for internal features a stylus cannot reach.

## Key numbers

Length measurement error typically 1.5–3.5 µm + L/300 on shop-floor machines and under 1 µm + L/1,000 on lab-grade ones, with L in mm · probing error 0.3–2.5 µm depending on class · measuring volumes from 500 mm cubes to 5 m gantries · probe force 0.05–0.3 N, enough to deflect thin or soft parts · minutes to an hour per part for a full GD&T report · machines $50k to well over $500k.

## Examples

Aerospace parts, molds, precision machined components, medical implants.

## Economic profile

A machine costs $50k to well over $500k and takes minutes to an hour per part, which prices it out of 100% inspection on anything but slow, expensive work. Most shops therefore run one CMM against a sampling plan and buy lab capacity when a first-article report is due. The operating cost is the programmer and the fixture rather than the machine: a part with a hundred toleranced features can take longer to program once than to measure a hundred times.

## Videos

- https://www.youtube.com/watch?v=5F37vUEfxM0 — What is a CMM? || THORS Coordinate Measuring Machine (CMM) Basics Course… (THORS eLearning Solutions, 4 minutes, 100k+ views)
- https://www.youtube.com/watch?v=8H2FhNAltXc — What is CMM For CNC Machining And How Does it Work? (coordinate measuring… (Protolabs, 4 minutes, 10k+ views)
- https://www.youtube.com/watch?v=BPQI1xMXC04 — Basics of CMM (Coordinate Measuring Machine) |More CMM Videos on… (GaugeHow Shorts, 4 minutes, 10k+ views)

## Further reading

[Coordinate Measuring Machines Textbook (Mitutoyo)](https://www.mitutoyo.com/educational-resource/7025-coordinate-measuring-machines/) · [CMM Measurement Strategies Good Practice Guide (NPL)](https://www.npl.co.uk/resources/gpgs/cmm-measurement-strategies)
