Repository: lpolovets/reference

File: sheets/manufacturing-processes/entries/202-optical-metrology.md
---
number: 202
name: "Optical metrology"
part: 7
group: "Inspection & Process Control"
materials: [multi]
volumes: []
tooling: none
---

## Description

Cameras, structured light, interferometers, confocal sensors, or laser scanners measure dimensions and surfaces without contact.

## Strengths and weaknesses

Fast and suitable for soft, delicate, or densely featured parts. Reflectivity, transparency, line of sight, and calibration can limit performance.

## When to use

Choose optical measurement when speed and coverage matter more than ultimate point accuracy. Structured-light and laser scanners capture millions of points in seconds for full-surface comparison against CAD, which suits stamped, molded, and additive parts, soft or flexible components a touch probe would deflect, and inline 100% inspection at production rate. Vision systems are the usual choice for small 2D features, and interferometers for surface topography. Expect tens-of-microns practical accuracy from scanners rather than the microns of a CMM, and plan on matte spray or exposure tuning for shiny, transparent, or dark surfaces. If a datum-referenced GD&T callout at single-digit-micron tolerance must be certified, or deep bores and undercuts block line of sight, fall back to a tactile CMM or industrial CT.

## Key numbers

Structured-light and laser scanners hold 10–50 µm accuracy and capture 12–16 million points in a few seconds per scan · 2D vision systems reach a few microns on small features with telecentric optics · interferometers and confocal sensors resolve sub-nanometer height at 0.1–1 µm lateral resolution · measurement volumes from a few millimeters to several meters · seconds per part, fast enough for 100% inline inspection · $10k for a handheld scanner to $300k for a metrology-grade interferometer.

## Examples

Electronics, molded plastic, additive parts, stamped components, optics.

## Economic profile

Seconds per part is what changes the economics. At that rate optical metrology can inspect everything rather than a sample, which moves the spending from a quality budget into the production line. The capital range is wide, $10k for a handheld scanner against $300k for a metrology-grade interferometer, and it buys accuracy rather than speed. The usual justification is scrap avoided downstream, since a defect caught inline costs one part and the same defect caught at assembly costs everything already added to it.

## Videos

- https://www.youtube.com/watch?v=F1eWql_sVHE — What is Structured-Light 3D Scanning? (Holocreators GmbH, 4 minutes, 10k+ views)
- https://www.youtube.com/watch?v=k6z2gSmc_ww — How it Works: GOM ATOS Q 3D Scanner (TriMech, 10 minutes, 5k+ views)
- https://www.youtube.com/watch?v=P2PHFePETFA — ATOS Q - Our Favorite Professional Portable 3D Scanner (ZEISS Industrial Quality Solutions USA, 5 minutes, 5k+ views)

## Further reading

[Measurement System Selection Library (Keyence)](https://www.keyence.com/ss/products/measure-sys/measurement-selection/) · [Optical Testing Course Notes, OPTI 513 (University of Arizona)](https://wp.optics.arizona.edu/jcwyant/courses/opti-513-optical-testing/)

File: sheets/manufacturing-processes/entries/203-industrial-computed-tomography.md
---
number: 203
name: "Industrial computed tomography"
part: 7
group: "Inspection & Process Control"
materials: [multi]
volumes: []
tooling: none
---

## Description

X-ray projections are reconstructed into a three-dimensional model of internal and external geometry.

## Strengths and weaknesses

Reveals internal passages, porosity, inclusions, wall thickness, and assembled interfaces without destroying the part. Expensive, scans can be slow, and dense or large parts are difficult.

## When to use

Use CT when the feature of interest is internal and the part must survive: porosity mapping in castings and additively built parts, internal channels no probe can reach, wall thickness of hollow components, and assembled products (connectors, batteries, medical devices) inspected without teardown. It is also usually the fastest way to root-cause a field failure before committing to destructive sectioning. Resolution scales inversely with part size, and X-ray penetration limits how dense a metal you can scan; expect trouble beyond roughly 50 mm of steel-equivalent path. For large or dense parts, fall back to ultrasonic testing or 2D radiography. Scan cost and time make 100% CT inspection viable only for high-value or safety-critical production. If you only need external geometry, optical scanning or a CMM is far cheaper.

## Key numbers

Voxel size from about 1 µm on small samples to 200 µm on large ones, roughly the part's largest dimension divided by 1,000–2,000 · X-ray tubes 90–450 kV, with practical penetration around 50 mm of steel-equivalent path · scan time 5 minutes to several hours · part envelopes from 100 mm on desktop systems to 1–2 m in walk-in bays · dimensional accuracy typically 5–30 µm when calibrated against a CMM · systems roughly $200k to well over $1M, and 2–50 GB of data per scan.

## Examples

Additive parts, castings, batteries, turbine blades, composites.

## Economic profile

Systems run roughly $200k to well over $1M and take five minutes to several hours per scan, so CT is bought as a laboratory capability and sold by the hour. Service bureaus are the normal route for anyone who does not need it daily. The hidden operating cost is data: 2–50 GB per scan means storage, network, and an analyst, and the analyst is usually the bottleneck rather than the machine. It is used where the flaw is internal and the part is already expensive.

## Videos

- https://www.youtube.com/watch?v=-eesZBRW4u0 — CT 101: Introduction to Industrial CT (Lumafield, 7 minutes, 10k+ views)
- https://www.youtube.com/watch?v=Na0aFTM2x0U — What is industrial CT? (Lumafield, 7 minutes, under 1k views)
- https://www.youtube.com/watch?v=AygGBKPGcm4 — Setting up a CT scan with the Lumafield Neptune (Lumafield, 5 minutes, 1k+ views)

## Further reading

[What Is Industrial CT? (Lumafield)](https://www.lumafield.com/article/what-is-industrial-ct) · [CT 101 Introductory Course (Lumafield)](https://www.lumafield.com/ct101)

File: sheets/manufacturing-processes/entries/204-ultrasonic-testing.md
---
number: 204
name: "Ultrasonic testing"
part: 7
group: "Inspection & Process Control"
materials: [multi]
volumes: []
tooling: none
---

## Description

High-frequency sound waves detect internal flaws, interfaces, or thickness changes.

## Strengths and weaknesses

Detects cracks, lack of fusion, delamination, and wall loss without radiation. Geometry, grain structure, coupling, and interpretation can complicate results.

## When to use

Make UT the first choice for volumetric inspection of thick sections (forgings, plate, pressure-vessel welds, composite laminates), especially where single-side access rules out radiography and where the concern is planar defects like cracks and lack of fusion, which X-rays often miss. Phased-array systems produce recordable, code-accepted weld inspections without radiation permits, and thickness gauging of corroded pipe and tanks is a one-sided, in-service job that nothing else does as well. Avoid it on coarse-grained austenitic and cast structures that scatter sound, on very thin sections below a couple of millimeters, and on complex geometry where beam paths are hard to interpret; radiography handles those better. Results depend heavily on operator skill and couplant, so certified technicians and reference blocks are part of the real cost.

## Key numbers

Frequency 0.5–25 MHz, with 2–10 MHz standard for weld inspection · measurable wall thickness from about 1 mm with a delay-line probe up to several meters of fine-grain steel forging at low frequency · smallest reliably detected flaw about half a wavelength, so 0.5–1 mm at 5 MHz in steel · thickness gauging to ±0.1 mm, and ±0.01 mm with precision gauges · phased-array probes carry 16–128 elements · instruments $5k for a thickness gauge to $80k for a phased-array system.

## Examples

Welds, forgings, composites, pressure vessels, rails.

## Videos

- https://www.youtube.com/watch?v=UM6XKvXWVFA — Ultrasonic Testing (MaterialsScience2000, 8 minutes, 1m+ views)
- https://www.youtube.com/watch?v=TejAVtFN9RI — How To: Ultrasonic Non Destructive Test (Douglas Baxter (Doug), 5 minutes, 5k+ views)
- https://www.youtube.com/watch?v=7VrtjUxmMJ8 — Ultrasonic Testing - How Does Ultrasonic Testing Work - UT Testing Metal (Michlin Metals Inc, 3 minutes, 1k+ views)

## Further reading

[Ultrasonic Flaw Detection Tutorial (Evident)](https://ims.evidentscientific.com/en/learn/ndt-tutorials/flaw-detection) · [What Is Ultrasonic Testing? (TWI)](https://www.twi-global.com/technical-knowledge/faqs/ultrasonic-testing)

File: sheets/manufacturing-processes/entries/205-radiographic-inspection.md
---
number: 205
name: "Radiographic inspection"
part: 7
group: "Inspection & Process Control"
materials: [multi]
volumes: []
tooling: none
---

## Description

X-rays or gamma rays create images based on material thickness and density.

## Strengths and weaknesses

Reveals internal voids, inclusions, assembly errors, and some cracks. Radiation control, access, interpretation, and poor sensitivity to some planar defects are drawbacks.

## When to use

Use radiography for volumetric defects that displace material (gas porosity, shrinkage, and inclusions in castings, missing or misplaced components in assemblies and electronics) and for code-mandated weld inspection where a permanent film or digital image is required. Gamma sources cover field work on pipelines and structures without power, and digital detectors enable high-throughput inline inspection of castings and PCBs. The main blind spot is planar defects: cracks and lack of fusion oriented off the beam axis simply do not show, so use ultrasonic or surface methods for fatigue-critical crack detection. Radiography needs two-sided access, exclusion zones, and licensed operators, and thick dense sections demand high-energy sources. If 2D projections cannot resolve overlapping features, step up to CT.

## Key numbers

X-ray tubes 50–450 kV and linacs 1–15 MeV, with Ir-192 suiting roughly 20–65 mm of steel and Co-60 50–200 mm · flaw sensitivity 1–2% of section thickness · exposure from a few seconds on a digital detector to tens of minutes on film · digital detector pixel pitch 50–200 µm against 20–100 line pairs per mm on film · radiation exclusion boundaries of tens of meters for field gamma work · $15–60k for a portable X-ray set, $100–500k for a digital inline system.

## Examples

Castings, welds, batteries, electronics, aerospace assemblies.

## Economic profile

Equipment is $15–60k for a portable X-ray set or $100–500k for a digital inline system, but the real cost is the exclusion boundary: tens of meters for field gamma work means stopping other trades while the shot is taken. On a shipyard or construction schedule that lost time usually exceeds the inspection fee. Digital detectors cost more than film and pay back in exposures of seconds rather than tens of minutes, with no darkroom and no film to archive.

## Videos

- https://www.youtube.com/watch?v=7oR_l8nXdmo — Radiographic Testing (NDT) (NDT Channel, 7 minutes, 100k+ views)
- https://www.youtube.com/watch?v=pNgDlpLUCVc — The principles of radiography in Non-Destructive Testing (NDT) | Waterpedia (Waterpedia, 3 minutes, 5k+ views)
- https://www.youtube.com/watch?v=IIoFfl9Ywo8 — Radiographic Testing (RT) by Gamma Ray - Non Destructive Testing (NDT) |… (Xpert Engineering Solution Sdn Bhd, 2 minutes, 5k+ views)

## Further reading

[Radiography Fundamentals, Job Knowledge 124 (TWI)](https://www.twi-global.com/technical-knowledge/job-knowledge/radiography-124) · [Radiography Part 2: Techniques and Image Quality (TWI)](https://www.twi-global.com/technical-knowledge/job-knowledge/radiography-part-2-125)

File: sheets/manufacturing-processes/entries/206-dye-penetrant-inspection.md
---
number: 206
name: "Dye-penetrant inspection"
part: 7
group: "Inspection & Process Control"
materials: [multi]
volumes: []
tooling: none
---

## Description

Visible or fluorescent liquid penetrates surface-breaking flaws and is drawn out against a developer.

## Strengths and weaknesses

Inexpensive and sensitive on many nonporous materials. Only detects flaws open to the surface.

## When to use

Penetrant testing is the cheap default for surface-crack detection on nonmagnetic materials (aluminum, titanium, austenitic stainless, nickel alloys, even ceramics) where magnetic-particle inspection cannot work. Use fluorescent systems for critical aerospace hardware and simple visible-dye kits for weld shops and field checks. It inspects whole complex surfaces at once with minimal equipment and modest training. It finds nothing below the surface, and it finds nothing in a crack whose opening has been closed off. Smeared metal from machining, peening, or blasting seals crack openings, so etch first or inspect before those operations. Porous surfaces, such as castings with connected porosity and as-printed additive parts, give overwhelming false indications. On ferromagnetic steel, magnetic-particle inspection is faster and also catches slightly subsurface flaws. For anything internal, use ultrasonic or radiographic methods.

## Key numbers

Detects surface cracks around 1 µm wide and 10 µm deep with high-sensitivity fluorescent systems, coarser with visible dye · penetrant dwell 10–30 minutes and developer dwell at least 10 minutes, so 30–60 minutes total per batch · five sensitivity levels under AMS 2644, from 1/2 to 4 · working temperature about 4–52 °C · aerosol kits $50–150, production fluorescent lines $50k–300k · consumable cost well under a dollar per part.

## Examples

Turbine blades, castings, forgings, welds.

## Economic profile

Consumables cost well under a dollar per part and an aerosol kit is $50–150, which makes penetrant the cheapest crack detection available. The cost is time and floor space: 30–60 minutes of dwell per batch is work in process sitting still, and a production fluorescent line at $50–300k exists mainly to run those dwells in parallel. Used penetrant, remover, and rinse water are chargeable waste, which adds an operating cost the aerosol price does not show.

## Videos

- https://www.youtube.com/watch?v=4GkynMLqq0Q — 🔥 NDT Dye Penetrant Demo (Weld.com, 17 minutes, 100k+ views)
- https://www.youtube.com/watch?v=QqmSzUxnrXo — How to Do Visible Dye Penetrant Testing (栄進化学【EISHIN Kagaku Official】, 4 minutes, 100k+ views)
- https://www.youtube.com/watch?v=H3GusEvPZXc — Non-Destructive Testing (NDT): Dye Penetrant Testing - Principle, Defect… (Explore Materials & Metallurgy with Dr. Jay Desai, 12 minutes, 1k+ views)

## Further reading

[Liquid Penetrant Inspection FAQs (Magnaflux)](https://magnaflux.com/Magnaflux/Resources/FAQs/FAQs--Liquid-Penetrant-Inspection) · [Basic Knowledge of Dye Penetrant Testing (Karl Deutsch)](https://www.karldeutsch.de/ndt-knowledge/basic-knowledge/basic-knowledge-about-penetration-or-dye-penetrant-testing/?lang=en)

File: sheets/manufacturing-processes/entries/207-magnetic-particle-inspection.md
---
number: 207
name: "Magnetic-particle inspection"
part: 7
group: "Inspection & Process Control"
materials: [metal]
volumes: []
tooling: none
---

## Description

A ferromagnetic part is magnetized and particles accumulate around flux leakage caused by flaws.

## Strengths and weaknesses

Fast and sensitive to fine surface and near-surface cracks. Only works on ferromagnetic materials.

## When to use

Make MPI the default surface-crack check on carbon and alloy steel. It is faster than penetrant, tolerates thin coatings, and unlike penetrant it also reveals flaws just below the surface, which is why it is the usual method for forgings, weld toes, gear teeth, and in-service items like crane hooks and landing gear. Wet fluorescent benches suit production, and portable yokes handle field welds. Magnetize in two perpendicular directions, since indications only form for flaws roughly perpendicular to the flux, and demagnetize parts headed for machining or plating. It does not work at all on aluminum, austenitic stainless, titanium, and other nonmagnetic materials, so use dye penetrant there. For genuinely internal flaws, move to ultrasonic testing.

## Key numbers

Detects surface cracks and subsurface flaws to roughly 1–3 mm depth · tolerates nonmagnetic coatings up to about 50 µm thick · tangential field 2.4–4.8 kA/m, from head-shot currents of 500–6,000 A or a portable yoke lifting 4.5 kg on AC and 18 kg on DC · fluorescent inspection needs UV-A of at least 1,000 uW/cm2 at the part · seconds to a minute per part, faster than penetrant · portable yokes $500–2,000, wet fluorescent benches $15k–100k.

## Examples

Gears, steel forgings, rails, landing gear.

## Videos

- https://www.youtube.com/watch?v=qpgcD5k1494 — Magnetic Particle Inspection (MaterialsScience2000, 4 minutes, 500k+ views)
- https://www.youtube.com/watch?v=q61owS66CkU — Magnetic Particle Testing (MT) - NDT Inspection Technique (Dexon Technology, 2 minutes, 100k+ views)
- https://www.youtube.com/watch?v=i6zAPx0XTUI — How to Do Fluorescent NDT with Magnetic Particle Inspection (Magnaflux, 7 minutes, 100k+ views)

## Further reading

[Magnetic Particle Inspection FAQs (Magnaflux)](https://magnaflux.com/Magnaflux/Resources/FAQs/FAQs--Magnetic-Particle-Inspection) · [Basic Knowledge of Magnetic Particle Crack Detection (Karl Deutsch)](https://www.karldeutsch.de/ndt-knowledge/basic-knowledge/basic-knowledge-of-magnetic-particle-crack-detection/?lang=en)

File: sheets/manufacturing-processes/entries/208-eddy-current-inspection.md
---
number: 208
name: "Eddy-current inspection"
part: 7
group: "Inspection & Process Control"
materials: [metal]
volumes: []
tooling: none
---

## Description

Electromagnetic fields induce currents in conductive material, and changes reveal defects or material variation.

## Strengths and weaknesses

Fast, contactless, and sensitive to cracks, conductivity, coating thickness, and heat-treatment condition. Penetration is limited and calibration is geometry-specific.

## When to use

Use eddy current where speed matters and surface preparation is not an option: in-service aircraft crack checks around fasteners and through paint, 100% inline inspection of tube, bar, and wire at meters per second, heat-exchanger tubing surveys with internal bobbin probes, and quick sorting by alloy, conductivity, or heat-treat condition, which no other NDT method does as easily. It needs no couplant or chemicals and automates cleanly. Skin effect confines sensitivity to the surface and a few millimeters below at best, so use ultrasonic testing for deep volumetric flaws. Ferromagnetic steels require magnetically biased or specialized probes, and plain MPI is often simpler there. Every geometry change demands recalibration against reference standards with artificial defects, so eddy current suits repetitive inspection of consistent parts and works poorly for one-off jobs.

## Key numbers

Frequency 100 Hz to 10 MHz, with 100 kHz to 1 MHz usual for surface cracks · standard depth of penetration about 0.26 mm in aluminum at 100 kHz, so usable depth runs from under 0.1 mm to a few mm · detects surface cracks from about 0.5 mm long and 0.1 mm deep · works through 0.5–2 mm of paint or lift-off · inline tube and bar inspection at 1–3 m/s · handheld instruments $5–25k, array systems $30–100k.

## Examples

Aircraft skins, tubing, wheels, fastener holes.

## Videos

- https://www.youtube.com/watch?v=89xtM0yeq6A — Testing with eddy current - explained simply (FOERSTER Group, 5 minutes, 100k+ views)
- https://www.youtube.com/watch?v=xhZP5Ju9C_c — Eddy Current NDT Surface Flaw Detection Demonstration (ETher NDE, 11 minutes, 10k+ views)
- https://www.youtube.com/watch?v=agaJgwCW_xo — Eddy Current NDT Materials Testing Demonstration (ETher NDE, 13 minutes, 10k+ views)

## Further reading

[Introduction to Eddy Current Testing (Evident/Olympus)](https://ims.evidentscientific.com/en/learn/ndt-tutorials/eca-tutorial/intro)

File: sheets/manufacturing-processes/entries/209-leak-testing.md
---
number: 209
name: "Leak testing"
part: 7
group: "Inspection & Process Control"
materials: [multi]
volumes: []
tooling: none
---

## Description

Pressure decay, tracer gas, bubble detection, mass spectrometry, or flow measurement identifies leakage.

## Strengths and weaknesses

Directly tests functional sealing performance. Fixture leakage, temperature stabilization, test time, and defect localization are difficult.

## When to use

Leak test any product whose function depends on containment, and pick the method by the acceptable leak rate. Pressure decay is the cheap production default down to roughly 10^-3 mbar·l/s, tracer-gas sniffing reaches 10^-5 to 10^-6, and helium mass-spectrometer vacuum testing covers the 10^-7 and tighter rates demanded of refrigeration circuits, battery cells, implants, and vacuum hardware. Specify the numeric leak-rate limit from physics (allowable pressure or fluid loss over service life) rather than defaulting to "bubble tight". Pressure decay gets unreliable on large-volume or flexible parts, because temperature drift and creep produce signals bigger than the leak, so move those to tracer gas. These are pass/fail global tests. If a failed part has to be repaired, add a localization step like sniffing or bubble immersion. Leak testing also says nothing about structural integrity, so pair it with proof or burst testing where rupture matters.

## Key numbers

Pressure decay resolves to about 10^-3 mbar·l/s, tracer-gas sniffing 10^-5 to 10^-6, helium mass spectrometry to 10^-12 under vacuum · cycle time 10–120 seconds per part including fill and stabilization · test pressures typically 0.5–10 bar · tracer mixes from 5% helium in nitrogen up to pure helium · $5–20k for a pressure-decay instrument, $25–80k for a helium leak detector.

## Examples

Vacuum systems, batteries, fuel systems, refrigeration, medical devices.

## Economic profile

Cycle time is the economic variable. At 10–120 seconds per part including fill and stabilization, leak testing often sets the takt time of an assembly line, so choosing an instrument is really choosing a line rate. Pressure decay at $5–20k is cheap and slow; helium mass spectrometry at $25–80k is faster to a much tighter limit but adds tracer gas as a consumable, and helium price and supply have made that consumable a planning item rather than an afterthought.

## Videos

- https://www.youtube.com/watch?v=T7c7pzhafxU — Intro to Pressure Decay Leak Testing (CapEx Sales, LLC, 13 minutes, 10k+ views)
- https://www.youtube.com/watch?v=i7JOCsEugGY — Leak Testing Methods Part 1: Vacuum Chamber Leak Testing Inside-Out (INFICON, 2 minutes, 50k+ views)
- https://www.youtube.com/watch?v=ohpAYeuUvck — Leak testing types | Pressure decay testing (Oil & Gas field Quality control, 5 minutes, 1k+ views)

## Further reading

[Leak Detection Knowledge Hub (Leybold)](https://www.leybold.com/en-us/knowledge/vacuum-fundamentals/leak-detection) · [Fundamentals of Leak Detection e-book (Leybold)](https://www.leybold.com/content/dam/brands/leybold/downloads/gated/Fundamentals-of-leak-detection-2024.pdf)

File: sheets/manufacturing-processes/entries/211-statistical-process-control.md
---
number: 211
name: "Statistical process control"
part: 7
group: "Inspection & Process Control"
materials: [multi]
volumes: []
tooling: none
---

## Description

Production data is analyzed to detect variation, drift, and loss of process capability.

## Strengths and weaknesses

Identifies problems before they create widespread scrap and supports stable high-volume manufacturing. Only works when measurements are reliable and the underlying process is sufficiently understood.

## When to use

Apply SPC to repetitive production of measurable characteristics once the process is capable. A good rule of thumb is to run control charts where Cpk exceeds about 1.33, so sampling can replace 100% inspection, and to chart only the few characteristics that actually predict function rather than everything measurable. It is standard practice, and often contractually required, in automotive and other high-volume supply chains. Two prerequisites really matter: a gauge R&R showing measurement variation well under tolerance, and enough process understanding to act on out-of-control signals rather than tamper. SPC adds little in job shops with lot sizes of a handful, on immature processes still being debugged, or on safety-critical characteristics with marginal capability. In those cases, use 100% inspection or in-process monitoring instead.

## Key numbers

Cpk 1.33 the usual threshold for replacing 100% inspection with sampling, 1.67 for safety-critical characteristics · Cpk 1.33 corresponds to roughly 63 defective parts per million and Cpk 1.67 to under 1 ppm · gauge R&R under 10% of tolerance acceptable, 10–30% marginal, above 30% unusable · control limits at ±3 sigma, giving about one false alarm per 370 points · subgroups of 3–5 parts sampled every 30 minutes to 2 hours · 20–25 subgroups, or 100–125 measurements, to establish limits.

## Examples

Machining dimensions, molding pressure, coating thickness, battery loading, semiconductor critical dimensions.

## Videos

- https://www.youtube.com/watch?v=RYMIcEOh5M8 — SPC Simplified - Control Charts (SixSigmaSPCExcel, 7 minutes, 100k+ views)
- https://www.youtube.com/watch?v=iOJDBpOa3Ko — Control Charts simply explained - Statistical process control - Xbar-R Chart,… (numiqo, 11 minutes, 50k+ views)
- https://www.youtube.com/watch?v=Ugcb7Vlp0Ts — How do SPC control charts work? (The Engineering Toolbox Channel, 9 minutes, 50k+ views)

## Further reading

[Statistical Process Control Guide (Quality-One)](https://quality-one.com/spc/) · [Process or Product Monitoring and Control, e-Handbook of Statistical Methods (NIST/SEMATECH)](https://www.itl.nist.gov/div898/handbook/pmc/pmc.htm)

File: sheets/manufacturing-processes/entries/212-destructive-testing.md
---
number: 212
name: "Destructive testing"
part: 7
group: "Inspection & Process Control"
materials: [multi]
volumes: []
tooling: none
---

## Description

Parts or coupons are cut, loaded, sectioned, burned, fatigued, or otherwise destroyed to measure performance.

## Strengths and weaknesses

Provides direct evidence of strength, toughness, fatigue, bond integrity, microstructure, or failure mode. Consumes product and only samples a fraction of production.

## When to use

Use destructive testing wherever a property cannot be measured any other way: qualifying a new process, material lot, supplier, or welder; validating heat-treat response with tensile and hardness coupons; establishing fatigue and burst margins during design; and periodic lot-release sampling in safety-critical production. Witness coupons built alongside additive parts are the standard pattern. It is also the ground truth against which every NDT method and in-process monitor must be calibrated. Because it consumes product and only ever samples, it cannot screen individual production parts. Use it to prove the process, define the statistical sampling plan deliberately, and rely on nondestructive inspection and SPC to catch part-to-part variation. If a one-off failed part must keep its evidence intact, scan it by CT before any sectioning.

## Key numbers

ASTM E8 tensile coupons use a 12.5 mm diameter gauge section, run 1–5 minutes each, and cost $50–300 at a commercial lab · fatigue testing needs 10^6–10^7 cycles at 10–100 Hz, so hours to weeks per specimen, and 10–30 specimens for one S-N curve · metallographic sections $150–500 per mount · lot-release sampling typically 1–3 coupons per heat, lot, or build plate · universal testing machines $20–150k, fatigue rigs $100–500k.

## Examples

Tensile testing, fatigue testing, burst testing, metallography, peel testing.

## Videos

- https://www.youtube.com/watch?v=9NbpW7HwEys — What is Destructive Testing (DT) | Methods of Destructive Testing (Engineering the Engergy World, 11 minutes, 10k+ views)
- https://www.youtube.com/watch?v=urWt_2tvjvQ — Destructive Testing vs non-destructive testing methods (Material Welding- Online Welding and NDT Training, 4 minutes, 5k+ views)
- https://www.youtube.com/watch?v=yWJxPSe3s3w — Tensile Testing (Industrial Metallurgists, LLC, 5 minutes, 1k+ views)

## Further reading

[Tensile Testing Part 1, Job Knowledge 69 (TWI)](https://www.twi-global.com/technical-knowledge/job-knowledge/mechanical-testing-tensile-testing-part-1-069) · [Tensile Testing Fundamentals and Standards (ZwickRoell)](https://www.zwickroell.com/industries/materials-testing/tensile-test/)
