Repository: lpolovets/reference

File: sheets/recycling-and-circularity/entries/001-curbside-collection-and-material-recovery-facilities.md
---
number: 1
name: Curbside Collection and Material Recovery Facilities
part: 1
group: Collection & sorting
output: open
economics: sub
feed: dirty
drivers: [reg, val]
maturity: comm
---

## Description
Curbside collection puts a cart at the end of a driveway and a truck on a route, and a material recovery facility turns what the truck brings back into baled commodities. Most US programs are single-stream, meaning every recyclable goes into one cart, which raised participation and raised contamination at the same time. A modern single-stream MRF runs 15–50 tons an hour through a fixed sequence: a presort line where people pull bags, film and hazards off the belt, a cardboard screen, glass breaker screens, disc screens that separate flat paper from containers, a magnet, optical sorters for plastics, an eddy-current separator for aluminum, a quality-control sort, and a baler. A large plant on two shifts processes 100,000–200,000 tons a year. Everything downstream depends on what comes off that line, because a bale's price is set by its purity: baled aluminum cans sell for $1,100–1,800 a tonne while the same aluminum inside a mixed residual stream is worth nothing. Residual, the fraction that leaves as trash, usually runs 15–30% of what enters, and the operator pays the local tipping fee of roughly $55–60 a ton on all of it.

## Strengths and weaknesses
Single-stream collection is the reason tonnage exists at all. It roughly doubled what households set out compared with the source-separated bins it replaced, and it cut collection cost, since one truck making one pass with one compartment is cheaper than two. The weakness shows up at the plant, where the material arrives mixed, wet and broken. Glass shatters in the truck, and the fragments abrade screens and lodge in the paper, so a single-stream MRF typically delivers 5–15% contamination in its bales while mechanical plastics recycling usually needs under about 2%. The operator also carries a commodity position it did not choose, buying feed on one date and selling bales on another: after China's National Sword restrictions in 2018, mixed paper went from about $75 a ton to negative and hundreds of US programs cut materials.

## When to use
Use single stream when the goal is tonnage and the buyers are steel mills, aluminum smelters and paper mills, all of which tolerate a 5–15% contaminated bale. If the goal is food-grade PET or bottle-to-bottle HDPE, do not start here; a deposit return system produces a far cleaner stream and is the only thing that reliably does, so run one alongside the MRF rather than expecting the MRF to reach that grade. If the local tipping fee is under about $40 a ton, assume the MRF needs a municipal contract or an extended producer responsibility payment to cover its costs, because the commodity revenue alone will not. Dual-stream collection is still the right answer where paper quality matters more than participation, and a few Northeast programs kept it for exactly that reason. Before adding sorting equipment, check what fraction of the residual is genuinely unsortable rather than badly collected, since a collection change is usually cheaper than a new optical sorter.

## Key numbers
Line throughput 15–50 tons per hour, 100,000–200,000 tons a year on two shifts · residual 15–30% of incoming tonnage at a $55–60 a ton tipping fee · bale contamination 5–15% against under about 2% needed for mechanical plastics recycling · aluminum cans roughly 2% of incoming weight and 30–50% of commodity revenue · capital roughly $15–30 million for a 30–50 ton per hour plant · processing cost $70–110 a ton against $60–120 a ton of commodity revenue

## Examples
Single-stream MRFs operated by Republic Services and Waste Management across the US; Eureka Recycling in Minneapolis, which publishes its own composition and residual data; Recycle BC, the producer-funded collection system in British Columbia that reports packaging recovery near 78%; the dual-stream programs still running in parts of the Northeast, which produce cleaner paper at lower tonnage.

## Economic profile
A MRF has two revenue lines and the split decides everything. Commodity sales run $60–120 a ton of incoming material in normal markets, and processing costs $70–110 a ton, so the gate fee or the municipal contract closes the gap in most years and is the whole business in bad ones. Capital is roughly $15–30 million for a 30–50 ton per hour single-stream plant, which is a fixed cost spread over throughput, so a plant at half its nameplate has close to double the unit cost. Labor is the largest operating line after that, typically 30–40% of operating cost, and sorter turnover above 100% a year is normal, which is the actual reason robotic cells get bought. The revenue is far more concentrated than the tonnage: aluminum cans are about 2% of incoming weight and 30–50% of commodity revenue, so a MRF is in practice a metal recovery business that also handles paper. Residual is the cost nobody models properly, because 15–30% of every incoming ton goes back out at a $55–60 a ton tipping fee, and that fee rises faster than commodity prices do. Whoever holds the commodity price risk in the municipal contract is the question to ask first, since the 2018 paper collapse moved dozens of these contracts from profitable to loss-making without anything changing at the plant.

## Videos

- https://www.youtube.com/watch?v=M5nmNKVNCBw — Single Stream Recycling – Tour a Material Recovery Facility (MRF) (Van Dyk Recycling Solutions, 5 minutes, 500k+ views)
- https://www.youtube.com/watch?v=7CFE5tD1CCI — How does a Material Recovery Facility (MRF) work? (RecycleRightNC, 3 minutes, 100k+ views)

## Further reading

[The U.S. Recycling System (US EPA)](https://www.epa.gov/circulareconomy/us-recycling-system) · [Techno-economics of hydrocarbon fuel production and recyclables recovery from landfill-destined municipal solid waste: AI-enhanced materials recovery facility design (Journal of Cleaner Production)](https://www.osti.gov/servlets/purl/3011595)

File: sheets/recycling-and-circularity/entries/002-shredding-and-size-reduction.md
---
number: 2
name: Shredding and Size Reduction
part: 1
group: Collection & sorting
output: open
economics: thin
feed: dirty
drivers: [val]
maturity: comm
---

## Description
Shredding cuts a complex product into pieces small enough that its materials come apart and small enough that a separator can act on each piece. The dominant machine in metals recycling is the hammermill: a rotor two to three meters across swinging free hammers at 500–700 rpm inside a grate, driven by 3,000–10,000 hp (roughly 2–7.5 MW). A car body goes in whole and leaves as fist-sized fragments in under a minute, at 60–450 tons an hour depending on the machine, using 15–40 kWh per ton. For an end-of-life vehicle the output splits roughly 68–75% ferrous, about 5% nonferrous, and 20–25% shredder residue, the mixed plastic, foam, glass and dirt fraction that is usually landfilled. Elsewhere in recycling the same job is done by slower machines: low-speed shear shredders at 20–100 rpm and high torque for e-waste, tires and refuse-derived fuel, and granulators cutting plastics to 4–20 mm. The word that matters is liberation, meaning the fraction of pieces that are a single material, because a piece that is still two materials joined together cannot be sorted by anything downstream.

## Strengths and weaknesses
Nothing else delivers this much throughput per dollar, and shredding tolerates feed that no other process will take. It is also the step that makes magnetic, eddy-current and sensor-based separation possible at all, since all three act on individual particles. The weakness is that the mixing is irreversible. Once a wiring harness goes through the rotor, its copper is spread through the ferrous fraction, which is why shredded steel scrap typically carries 0.2–0.4% copper and there is no economic way to remove it from liquid steel afterward. Finer shredding improves liberation but costs more energy and creates more fines below about 5 mm, which no separator catches and which leave with the residue. Shredders also catch fire: fuel tanks, aerosol cans and, increasingly, lithium-ion cells embedded in products cause deflagrations, and battery-driven fires at shredder yards and MRFs have become one of the industry's largest insurance costs.

## When to use
Shred when the value of the product is in its bulk metal and the assembly is too complex to take apart by hand. Dismantle first when the value sits in a component: a printed circuit board is worth $2,000–6,000 a tonne intact and far less once it is spread through a mixed shredded fraction, and the same argument applies to motors containing rare-earth magnets and to EV modules. Set the shred size by the smallest thing you actually need to separate rather than the finest the machine can reach, because every step down in size costs energy and makes fines. Use a low-speed shear shredder where dust, fire risk or fume matters, which is most e-waste and all battery feed, and a hammermill where tons per hour is the whole point. If the downstream separation is magnets and eddy current only, a coarse shred is enough; if it is optical or X-ray sorting, the pieces have to be small and flat enough to present a single surface to the sensor.

## Key numbers
Hammermill drive 3,000–10,000 hp (roughly 2–7.5 MW) at 500–700 rpm · throughput 60–450 tons per hour · energy 15–40 kWh per ton · vehicle output roughly 68–75% ferrous, about 5% nonferrous, 20–25% shredder residue · shredded steel carries 0.2–0.4% copper · fines below about 5 mm are not recovered · wear parts $3–8 a ton against $1.20–3.20 a ton of electricity

## Examples
Texas Shredder and Lindemann hammermills at US and European shredder yards; Wendt and Danieli Centro Recycling megashredder installations feeding EAF steelmakers; Untha and Vecoplan low-speed shredders for e-waste and refuse-derived fuel; Herbold and Erema granulators cutting washed plastics to flake; the shredder residue stream at US yards, which runs into millions of tons a year and has no established buyer.

## Economic profile
There is no revenue from shredding itself, only a lower cost for everything after it, which is why the margin is thin and why the machine is always owned by whoever also sells the output. Electricity is smaller than it looks: at 15–40 kWh a ton and roughly $0.08 a kWh, power is $1.20–3.20 a ton, less than the $3–8 a ton spent on hammers, grates and liners, so wear parts and the downtime to change them are the operating cost that matters. Capital runs $20–50 million for a large shredder plant with its downstream magnetic and eddy-current separation, and the fixed cost only works at 300,000–600,000 tons a year, which means a secure feed radius rather than a better machine is what makes the site viable. The gross margin is the spread between what the yard pays for incoming scrap and the $300–450 a tonne that shredded ferrous sells for, and it moves with the steel cycle rather than with anything the operator controls. Shredder residue is the line that has quietly gotten worse: it is 20–25% of every ton processed, it goes to landfill at a rising tipping fee, and the alternatives to landfilling it have been studied for thirty years without one becoming standard.

## Videos

- https://www.youtube.com/watch?v=fH4WANyTffI — Inside an Industrial Scrap Metal Shredder | Full Process Tour & Metal Separation (Metro Group, 2 minutes, 10k+ views)

## Further reading

[Circular Economy for Automotive Shredder Residue (Oak Ridge National Laboratory)](https://www.osti.gov/servlets/purl/2575330) · [Automobile shredder residues in Italy: characterization and valorization opportunities (Politecnico di Torino)](https://iris.polito.it/handle/11583/2496176)

File: sheets/recycling-and-circularity/entries/003-magnetic-and-eddy-current-separation.md
---
number: 3
name: Magnetic and Eddy-Current Separation
part: 1
group: Collection & sorting
output: closed
economics: profit
feed: mixed
drivers: [val]
maturity: comm
---

## Description
These are the two separation steps that need no sensor and almost no operating cost. An overhead belt magnet or a magnetic head pulley lifts ferrous metal out of a passing stream and recovers 90–98% of it, using permanent ferrite or rare-earth magnets that consume no power at all. An eddy-current separator handles the nonmagnetic metals immediately afterward: a rotor carrying alternating permanent magnets spins at 3,000–4,000 rpm inside a stationary non-conducting shell at the end of a conveyor, and the rotating field induces circulating currents in any conductive particle passing over it. Those induced currents create an opposing field, so the particle is repelled forward off the end of the belt while non-conductors drop straight down, and the two fractions land in separate bins with a splitter between them. The force scales with electrical conductivity divided by density, which is why aluminum flies furthest, copper and brass travel less far, and stainless steel barely moves. A 1.5–2 m wide unit handles 5–30 tons an hour and recovers 90–95% of the aluminum above about 5 mm.

## Strengths and weaknesses
The operating cost is close to zero. Permanent magnets need no excitation, the only power draw is the drive motor and belts, and there are no consumables and no compressed air, which is what separates these two steps from every sensor-based sorter downstream. The weaknesses are all about what falls outside the physics. Recovery drops sharply below about 5 mm because the induced force scales with particle size, so fine aluminum leaves with the residue. Flat thin items like foil and laminated pouches do not develop enough force against their own air resistance and land unpredictably. Stainless steel and other low-conductivity alloys barely respond and report to the reject, so they need an induction or sensor-based sorter instead. Two operational failures are common: long wire and strapping wrap the rotor and stop the line, and an eddy-current rotor runs hot, so a fire or a heavy fines buildup can demagnetize it.

## When to use
Put a magnet on every line that could contain steel. It is the cheapest recovery step available and it also protects the shredders, screens and sorters downstream from tramp metal. Put an eddy-current separator immediately after the magnet whenever the stream contains more than roughly half a percent aluminum, which covers essentially every MRF, shredder line and incinerator bottom-ash plant. Screen the feed into two or three size fractions and run a separate unit on each rather than one unit on everything, because an eddy-current separator works over a narrow particle size band and needs a single layer of material spread across the belt. Do not expect either device to sort metal from metal: if the job is separating aluminum from copper, or cast from wrought aluminum, use dense media separation or a sensor-based sorter instead. If the target is stainless, skip both and go to an induction-based metal sorter.

## Key numbers
Ferrous recovery 90–98% from an overhead or drum magnet · eddy-current rotor at 3,000–4,000 rpm · throughput 5–30 tons per hour on a 1.5–2 m unit · aluminum recovery 90–95% above about 5 mm and poor below it · installed cost roughly $100,000–250,000 per eddy-current separator · baled aluminum $1,100–1,800 a tonne against $800–1,400 for mixed nonferrous zorba · derived payback under a year on a 10 ton per hour MRF line

## Examples
Eddy-current separators from Eriez, Steinert, Bunting, Goudsmit and Wagner Magnete on MRF and shredder lines worldwide; drum magnets recovering steel cans at every US single-stream MRF; the mixed nonferrous "zorba" fraction from auto shredders, which is produced by this equipment and then sold on for further sorting; municipal incinerator bottom-ash plants, where eddy-current separation is the main source of revenue from the ash.

## Economic profile
This is one of the few steps in recycling where the recovered metal covers the capital outright, and the arithmetic is short enough to check. A 2 m eddy-current separator handling 10 tons an hour costs roughly $100,000–250,000 installed. Aluminum is about 2% of what enters a MRF, so at 10 tons an hour and 90% recovery the unit delivers 0.18 tons an hour, or about 360 tonnes over a 2,000-hour year. At $1,100–1,800 a tonne for baled cans that is $400,000–650,000 of metal against an operating cost of a few kilowatts and a belt. That calculation is done here rather than taken from a published figure, but it is why almost every shredder line and MRF has one and why payback is measured in months rather than years. The magnet ahead of it is cheaper still and recovers steel worth $300–450 a tonne shredded. What these two steps do not do is upgrade metal to metal, so the nonferrous fraction leaves as mixed zorba at $800–1,400 a tonne rather than as a sorted alloy, and closing that gap is the entire argument for the sensor-based sorters that follow.

## Videos

- https://www.youtube.com/watch?v=-b0nwPgWh8Q — Eddy current Non ferrous separator working principle 3D animation (Goudsmit Magnetics - Driven by magnetism, 1 minute, 50k+ views)
- https://www.youtube.com/watch?v=l2Rm52cUOhs — K&J Magnetics - Eddy Current Separator (K&J Magnetics, 2 minutes, 10k+ views)

## Further reading

[An analytic model for eddy current separation (Minerals Engineering)](https://www.osti.gov/biblio/1693619) · [Sensor based optimisation of eddy current separation in bottom ash recycling (TU Delft Repository)](https://repository.tudelft.nl/record/uuid:c56117cf-56a1-44ce-b69f-4e52572aa5c0)

File: sheets/recycling-and-circularity/entries/009-copper-scrap-and-secondary-smelting.md
---
number: 9
name: Copper Scrap and Secondary Smelting
part: 2
group: Bulk metals
output: closed
economics: profit
feed: mixed
drivers: [val, supply]
maturity: comm
---

## Description
Copper scrap splits into two routes that have almost nothing in common. Clean scrap of known alloy is direct-melted: it goes straight into a brass mill or a wire-rod mill without ever being refined, which is where about 80% of the copper recovered from scrap in the United States ends up. Everything mixed, coated, or low-grade goes to a secondary smelter instead, where a blast or rotary furnace makes black copper at 70–80%, a converter takes it to 80–90%, fire refining in a reverberatory furnace reaches about 99%, and electrolysis finishes at 99.99% cathode that is indistinguishable from primary metal. Pretreatment sits in front of both routes and is most of the labor: insulated wire goes through a chopping line where granulators and air tables separate copper granules from plastic, oily turnings are dried in a rotary kiln, and mixed metals are separated by sweating, where furnace temperature is staged so each metal liquefies in turn. Copper recovered from old scrap in the US was about 160,000 tonnes in 2025 and from new manufacturing scrap about 760,000 tonnes, together supplying roughly 30% of US copper supply.

## Strengths and weaknesses
Nothing is lost in the loop, which is the reason this industry is older than most of the metals on this sheet. Cathode made from scrap sells at the exchange price alongside primary metal, and copper's value per tonne is high enough to pay for hand sorting, long-distance freight, and the theft losses that come with it. The constraint is alloys rather than purity. Brass and bronze scrap carries zinc, tin, and lead that electrical copper cannot have, wire-drawing copper needs 99.90% minimum and close to 100% IACS conductivity, and trace bismuth, antimony, and selenium at parts-per-million levels are enough to make rod crack during drawing. So brass scrap goes back into brass and stays there, and only the smelting-and-electrolysis route can pull those elements out. Capacity is the other weakness: the US operates two secondary copper smelters and four secondary refineries, so low-grade material either travels a long way or leaves the country.

## When to use
If the scrap is clean and you know the alloy, sell it for direct melt and never let it enter a smelter, because refining charges and metal loss are pure deductions from something already at specification. If the material is insulated wire, buy a chopping line rather than paying a smelter to burn the plastic off, since granulation recovers the copper mechanically and does not create a combustion emissions problem. If the feed is mixed, plated, or full of tramp alloys, secondary smelting is the only route that gets back to cathode, and you should price it as a fee-for-service tolling arrangement rather than a sale. If you are considering building capacity, note that the two ends of this business are entirely different: a chopping line costs single-digit millions and hundreds of companies run one, while a secondary smelter costs hundreds of millions and a handful of companies worldwide operate them.

## Key numbers
US 2025: 160 kt of copper recovered from old scrap and 760 kt from new scrap, together about 30% of US copper supply · brass and wire-rod mills take roughly 80% of copper recovered from scrap · secondary smelting path is 70–80% black copper, 80–90% after converting, about 99% after fire refining, 99.99% cathode after electrolysis · electrical copper needs 99.90% minimum and close to 100% IACS · US has 2 secondary smelters and 4 secondary refineries · LME grade A cash averaged 440 cents a pound in 2025 and COMEX high grade 480 cents

## Examples
Aurubis runs the reference plants: Lünen in Germany is the long-standing secondary copper smelter, and its Richmond, Georgia site is the first multimetal recycling plant of that type built in the United States. Boliden's Rönnskär smelter in Sweden and Aurubis Beerse in Belgium take similar complex feed. Scrap is bought against ReMA grade names that the trade still uses daily, including Barley for bare bright wire, Birch and Cliff for No. 2, and Honey for yellow brass. On the direct-melt side, US brass mills and wire-rod mills are the volume buyers, which is why the grade a yard can produce decides which customer it can sell to.

## Economic profile
Copper scrap is priced as a discount to the exchange, and that discount is the entire business model. Clean No. 1 bare bright typically settles in the mid-90s as a percentage of the COMEX or LME price, No. 2 grades in the high 80s, and insulated wire on assayed recoverable copper content less the cost of chopping. With LME grade A cash averaging 440 cents a pound in 2025 and COMEX high grade 480 cents, a few points of discount is tens of dollars a tonne, so accurate grading is where a yard makes or loses money. It is also a working-capital business rather than a processing one: material is bought on one date and sold weeks later, so an unhedged yard is carrying a copper position it did not choose, and the operators that survive price declines are the ones that hedge on purchase. Secondary smelters run the same fee model as primary ones, deducting treatment and refining charges and returning a payable percentage of contained metal, which means the smelter's revenue is largely independent of the copper price while the collector's is not. Two forces are pulling more capital into this stream: the metal price itself, and government interest in domestic supply, since scrap is the cheapest new tonne available to anyone able to organize collection.

## Videos

- https://www.youtube.com/watch?v=pz4dEgx1G_g — Mini copper scrap melting smelting refining furnace and eletro refining process (Metalcess, 5 minutes, 100k+ views)

## Further reading

[Copper (U.S. Geological Survey Mineral Commodity Summaries 2026)](https://pubs.usgs.gov/periodicals/mcs2026/mcs2026-copper.pdf) · [Secondary Copper Smelting, AP-42 Section 12.9 (U.S. Environmental Protection Agency)](https://www.epa.gov/sites/default/files/2020-11/documents/c12s09.pdf)

File: sheets/recycling-and-circularity/entries/010-lead-acid-battery-recycling.md
---
number: 10
name: Lead-Acid Battery Recycling
part: 2
group: Specialty metal recovery
output: closed
economics: profit
feed: clean
drivers: [val, reg]
maturity: comm
---

## Description
A starting-lighting-ignition battery weighs 15–20 kg and holds 8–12 kg of lead, roughly 40% of it as cast grid alloy and 60% as lead oxide and sulfate paste, inside a polypropylene case filled with sulfuric acid. Recycling starts in a hammer mill that breaks the whole battery, after which a series of water baths separates the pieces by density: grid metal sinks, paste settles as a slurry, polypropylene floats, and the acid is drained off. The paste is desulfurized with sodium carbonate, which converts lead sulfate to lead carbonate and produces sodium sulfate that is sold to detergent and glass makers. Smelting follows in a rotary or reverberatory furnace with coke and scrap iron as reductants, giving lead bullion that then goes to refining kettles where copper is drossed off, and arsenic, antimony, and tin are oxidized out with air and caustic before the metal is alloyed and cast. Recovery is 98–99% of the lead in the feed, and the polypropylene is washed, ground, pelletized, and molded into new cases, so the case closes the loop alongside the metal.

## Strengths and weaknesses
This is the highest recycling rate of any consumer product anywhere, about 99% in the US, and none of it is because the metallurgy is clever. One material, one format, a known return path through the shop that sold it, a core charge that makes the customer bring it back, and enough lead value per unit to pay for the trip. The result is that the US has had no primary lead refinery since the last one closed in 2013, and about 1.0 million tonnes of secondary lead in 2025 covered 70% of domestic consumption. The weakness is the metal itself. Lead is a potent neurotoxin, smelting it releases fume and dust, and the industry carries a permitting and liability burden that has nothing to do with whether the process works. When the EPA tightened its air standard for secondary lead smelting in 2012 the US industry consolidated to roughly a dozen plants, and two closures left contaminated sites behind: Exide's Frisco, Texas smelter in 2012 and its Vernon, California plant in 2015. Where the same batteries are broken by hand in the informal sector, which is common across South Asia, Africa, and Latin America, the result is measurable blood-lead elevation in the surrounding population.

## When to use
If you are designing a producer responsibility scheme for anything, study this one first and copy the mechanism rather than the target, because the core charge and the retailer take-back obligation are what produce a 99% return rate and no collection target does that on its own. If you are underwriting a secondary lead smelter, treat the air permit, the closure bond, and the long-tail soil liability as the main risks and the furnace as the easy part. If you are looking at lithium-ion recycling economics, use this as the benchmark and note which of the five conditions are missing, since lithium packs differ in format, chemistry, hazard class, and return path all at once. If you are sourcing lead, understand that in the US you are buying secondary metal whether you asked for it or not, because there is no domestic primary alternative.

## Key numbers
US 2025: about 1.0 Mt of secondary lead, 70% of apparent consumption, worth $2.4 billion · no primary lead refinery in the US since 2013 · lead-acid batteries about 67% of US lead consumption and roughly 99% recycled · an SLI battery is 15–20 kg with 8–12 kg of lead, about 40% grid alloy and 60% paste · 98–99% of the lead recovered · North American lead averaged 106 cents a pound in 2025 · spent batteries trade at roughly $300–700 per tonne of battery

## Examples
Clarios, Ecobat, and Gopher Resource run the largest North American secondary lead operations, and Clarios both makes and recycles batteries, which is as close to a genuinely closed industrial loop as this sheet contains. About 40 US states ban lead-acid batteries from landfill and require retailers to accept a return, which is the legal half of the mechanism the core charge covers commercially. The Basel Convention's technical guidelines on used lead-acid batteries exist because the informal recycling problem is a transboundary one, with spent batteries exported to countries where breaking them by hand is legal or unpoliced.

## Economic profile
The economics are the simplest on this sheet: a spent battery is a bag of lead with a known assay, and it trades at roughly $300–700 per tonne of battery against a North American lead price that averaged 106 cents a pound in 2025. A tonne of batteries carries around 600 kg of lead, so the scrap price is a discount of half or more to contained metal value, and that gap pays for breaking, desulfurization, smelting, refining, and the emissions controls. Byproducts matter more here than in most metal recycling: polypropylene granulate, sodium sulfate, and antimony recovered from the bullion are all sold, and a smelter that flares them away gives up real margin. The barrier to entry is regulatory rather than technical, since the furnace is old technology and the permit is not, which is why capacity has consolidated into a small number of large plants rather than fragmenting the way scrap yards do. Two things would change the picture. Lead demand is tied to the 12-volt battery, which every vehicle still has including electric ones, so the feed is stable; and if that ever stops being true, the collection system that makes the 99% rate possible loses the economics holding it together.

## Videos

- https://www.youtube.com/watch?v=oJj5iIwF8p4 — Lead Battery Recycling (HowStuffWorks, 3 minutes, 100k+ views)
- https://www.youtube.com/watch?v=aH_HKeS1Ed4 — How It's Made, Recycling Car Batteries. (Moe Sal, 5 minutes, 100k+ views)

## Further reading

[Lead (U.S. Geological Survey Mineral Commodity Summaries 2026)](https://pubs.usgs.gov/periodicals/mcs2026/mcs2026-lead.pdf) · [Lead acid battery recycling for the twenty-first century (Royal Society Open Science)](https://pmc.ncbi.nlm.nih.gov/articles/PMC5990833/)

File: sheets/recycling-and-circularity/entries/011-platinum-group-and-precious-metal-refining.md
---
number: 11
name: Platinum-Group and Precious Metal Refining
part: 2
group: Specialty metal recovery
output: closed
economics: profit
feed: mixed
drivers: [val, supply]
maturity: comm
---

## Description
This is the shared back end that spent autocatalysts, electronic scrap, spent petroleum and chemical catalysts, jewelry sweeps, and plating solutions all funnel into, and it exists because separating six chemically similar platinum-group elements from each other is hard enough that only a handful of plants do it. A lot arrives, is crushed, milled, and blended until it is homogeneous, and is then sampled, because the material has no specification and the assay is what both sides settle against. Recovery goes one of two ways: smelting with an iron, copper, or lead collector that dissolves the precious metals into a metallic phase while everything else reports to slag, or direct leaching in aqua regia or another chloride medium. The resulting solution or concentrate then goes through a separation train of solvent extraction, selective precipitation, and ion exchange that pulls the elements apart one at a time, ending in metal sponge at 99.95% or better. Gold takes a shorter path, chlorinated to about 99.5% by the Miller process and finished to 99.99% by Wohlwill electrolysis. Grades are what make any of this worth doing: spent autocatalyst runs roughly 1,000–2,000 grams per tonne of combined platinum-group metal against 3–6 g/t in the ore that primary refineries are fed.

## Strengths and weaknesses
Recycled metal is chemically identical to primary metal and sells into the same market at the same price, which is why this is one of the few streams on the sheet that has never needed a policy behind it. The volumes are real: Johnson Matthey put 2025 secondary supply at 48.1 tonnes of platinum against 172.9 tonnes primary, 97.4 tonnes of palladium against 205.0 tonnes, and 9.7 tonnes of rhodium against 21.8 tonnes, so roughly a fifth to a third of world supply of each metal already comes from scrap. The weakness is that the feed is procyclical in a way the refiner cannot control. Collectors hold material back when prices fall and release it when they rise, so secondary supply is smallest exactly when the market is tightest, and a refinery sized for peak flow runs below capacity for years at a stretch. The second weakness is time: four to eight weeks typically pass between delivery and settlement on a platinum-group lot, and somebody is financing the metal for all of it.

## When to use
If you have precious metal in a waste stream, get the assay protocol agreed before the metallurgy, because the sampling method and who witnesses it decide the settlement more than the recovery percentage does. If your lots are small, sell to an aggregator instead of a refiner, since refinery lot minimums and fixed treatment charges make a small parcel uneconomic no matter what it assays. If you are choosing between smelting and leaching for a given feed, take smelting when the matrix is a ceramic or a mixed oxide and the metals are dispersed, and leaching when the material is already fine and the metals are near the surface, because leach kinetics fall off badly on a dense monolith. If you are building recovery capacity, build collection and preprocessing rather than a separation train, since the refining step is a commodity service with a handful of incumbents and the margin sits upstream of it. And if you are modeling precious-metal supply, treat secondary supply as price-elastic and lagging, not as a stable base.

## Key numbers
2025 secondary supply against primary: platinum 48.1 t versus 172.9 t, palladium 97.4 t versus 205.0 t, rhodium 9.7 t versus 21.8 t · about 140 t of platinum and palladium recovered globally from scrap in 2025 · US autocatalysts alone gave about 50 t of palladium and 8.6 t of platinum · spent autocatalyst runs 1,000–2,000 g/t combined platinum-group metal against 3–6 g/t in ore · refined sponge at 99.95%, gold at 99.5% after the Miller process and 99.99% after Wohlwill electrolysis · four to eight weeks from delivery to settlement · 2025 price averages about $1,200/oz platinum, $1,100/oz palladium, and $5,800/oz rhodium

## Examples
Sabin Metal in New York is the reference independent refiner for spent petroleum and chemical catalyst, a feed with a different matrix from autocatalyst and much larger lot sizes. Metalor, Valcambi, and Asahi Refining cover the gold and silver side, and the LBMA Good Delivery list is the standard a bar has to meet before a bank will accept it without re-assay. The International Precious Metals Institute publishes the sampling and settlement practice that most of this trade runs on. On the platinum-group side the separation capacity sits with a short list of integrated producers who refine primary and secondary feed through the same trains, which is why a recycler's access to refining is usually a contract rather than an asset.

## Economic profile
Refiners charge for the service rather than taking a position in the metal: a treatment and refining charge per lot, plus a returnable percentage that hands back 90–98% of assayed content depending on the feed and the lot size, with the balance kept as refining loss. That structure means a refiner's revenue tracks throughput and is largely indifferent to the metal price, while a collector's revenue is entirely exposed to it, and the two therefore behave completely differently in a downturn. The working capital is the other half of the business. Metal is locked up between delivery and settlement, so refiners advance funds against assay or lease metal back to the customer, and the financing terms often decide who wins a contract rather than the recovery percentage. Capital intensity is high and the permits are harder than the plant, so new separation capacity is rare and the incumbents have been the incumbents for decades. For anyone entering, the useful conclusion is that the margin is upstream: assay accuracy, settlement speed, and inventory financing are what collectors and aggregators compete on, and the metallurgy at the far end is a purchased service with published terms.

## Videos

- https://www.youtube.com/watch?v=5LlZiayAU8Y — How to Refine Precious Metals - Step One: Concentration (International Precious Metals Institute (IPMI), 6 minutes, 50k+ views)
- https://www.youtube.com/watch?v=4J4nLdmcZzw — How to Refine Precious Metals - Hydrometallurgy: Part 1- Leaching (International Precious Metals Institute (IPMI), 4 minutes, 50k+ views)

## Further reading

[PGM market report, May 2026 (Johnson Matthey)](https://matthey.com/documents/161599/509428/pgm-market-report-26.pdf) · [Platinum-Group Metals (U.S. Geological Survey Mineral Commodity Summaries 2026)](https://pubs.usgs.gov/periodicals/mcs2026/mcs2026-platinum-group.pdf)

File: sheets/recycling-and-circularity/entries/017-e-waste-preprocessing.md
---
number: 17
name: E-Waste Preprocessing
part: 4
group: Electronics & complex products
output: feed
economics: thin
feed: dirty
drivers: [reg, val]
maturity: comm
---

## Description
Preprocessing is everything between a collected device and a feed that a metallurgical plant will buy. It opens with depollution: batteries, capacitors, mercury-containing backlights, toner cartridges and cathode-ray tubes come out by hand, because any one of them contaminates or ignites what follows. What is left goes down one of two paths. Manual dismantling separates the device into housings, power supplies, cables, drives and boards, which is slow and recovers the most. Shredding runs the whole device through a primary shredder and a granulator, then pulls steel out with drum magnets, aluminum with eddy-current separators, and the rest apart on density and air tables, with sensor or hand picking to lift the board fraction. The world generated 62 million tonnes of e-waste in 2022 and documented 22.3% of it as formally collected and recycled, so most of the material never reaches a line like this at all. ITU and UNITAR project 82 million tonnes by 2030 with the documented rate slipping to 20%, and they put the recoverable material left outside the formal system at roughly $62 billion a year.

## Strengths and weaknesses
Shredding is fast, and magnetic and eddy-current separation cost almost nothing per tonne once the line is built, so a mixed pile becomes four or five salable commodity grades in a single pass. The weakness is that shredding destroys the concentration it is supposed to preserve: gold sits in plated connectors and bond wires at a few grams per tonne of whole device, and once those grams are smeared through dust and plastic they cannot be recovered at any sensible cost. The rare earths in speaker and motor magnets go the same way, which is part of why recycled sources meet only about 1% of rare earth element demand. Lithium cells that survive depollution are the other failure mode, since a punctured cell in a shredder starts a fire, and shredder fires are now a routine cause of plant losses. Manual dismantling avoids both problems and costs several times more per tonne, which is why the highest-recovery hand operations sit in countries with low labor costs. The same arithmetic produces the informal sector: open cable burning and open-vessel acid leaching in Accra, Guiyu and Delhi recover a fraction of what an integrated smelter would, and the difference is paid in lead, dioxin and mercury exposure to the people doing the work, children included.

## When to use
Dismantle by hand when the feed is high value and consistent, which means servers, phones, laptops and medical equipment, where boards are a large share of the mass and the labor pays for itself. Shred when the feed is mixed household equipment and the value sits in steel, aluminum and copper, because hand-sorting a microwave oven costs more than the metal inside it. Either way, treat depollution as the step that cannot be skipped, since one missed cell can take the line out for a week. Sell the board fraction to an integrated smelter rather than leaching it yourself: recoveries above 95% happen at that scale and small-vessel acid recovery is where they do not. If the numbers only close by exporting the residue to a jurisdiction with weaker enforcement, price that as regulatory risk rather than as margin.

## Key numbers
62 Mt of e-waste generated in 2022 · 22.3% documented as formally collected and recycled · 82 Mt projected for 2030 at a 20% documented rate · roughly $62 billion of recoverable material a year outside the formal system · gold at a few grams per tonne of whole device · integrated smelter recoveries above 95% · about 1% of rare earth demand met from recycled sources

## Examples
Sims Lifecycle Services and ERI in North America; the WEEE Directive's Annex VII list of components that must be removed before any further treatment; the R2v3 and e-Stewards certifications that downstream buyers increasingly require; Agbogbloshie in Accra and Guiyu in Guangdong as the informal counterexample.

## Economic profile
There are two revenue lines, and for most consumer e-waste the gate fee or extended producer responsibility payment is the larger one. Material revenue comes mostly from steel, aluminum and copper by weight and from the board fraction by value, and the boards are usually a few percent of the mass. Costs are labor, freight, and the fractions nobody wants: leaded CRT glass and mixed plastics with brominated flame retardants both carry a disposal charge rather than a price. A shredding line is a few million dollars of capital and runs on throughput, so the binding constraint is collection rather than processing capacity. That is what makes the ITU and UNITAR figures an investment argument: at 22.3% documented collection, roughly $62 billion of recoverable material a year sits outside the formal system, and recycled sources still meet only about 1% of rare earth element demand. The margin goes to whoever controls the collection contracts, because preprocessing itself is a commodity service that anyone with a shredder can offer.

## Videos

- https://www.youtube.com/watch?v=S2lmPIa1iWE — How 6 Million Pounds Of Electronic Waste Gets Recycled A Month | Big Business (Business Insider, 10 minutes, 1m+ views)
- https://www.youtube.com/watch?v=EDVCldfYJ8k — Watch Your Dead Tech Get Demolished at an E-Waste Recycling Plant (Gizmodo, 4 minutes, 50k+ views)

## Further reading

[The Global E-waste Monitor 2024 (ITU and UNITAR)](https://ewastemonitor.info/the-global-e-waste-monitor-2024/) · [Children and digital dumpsites: e-waste exposure and child health (World Health Organization)](https://www.who.int/publications/i/item/9789240023901)
