Repository: lpolovets/reference

File: sheets/recycling-and-circularity/entries/018-printed-circuit-board-smelting.md
---
number: 18
name: Printed Circuit Board Smelting
part: 4
group: Electronics & complex products
output: closed
economics: profit
feed: mixed
drivers: [val, supply]
maturity: comm
---

## Description
Circuit boards are not processed in a dedicated gold plant. They are charged into a copper smelter, where the epoxy and glass-fiber laminate, roughly 30% of the board by weight, burns as fuel and reductant while molten copper collects the precious metals into a matte. The matte is converted, cast into anodes, and electrorefined; gold, silver, palladium, platinum, selenium and tellurium do not dissolve and drop out as anode slime under the cathodes, which goes to a precious-metals refinery. A tonne of high-grade boards, meaning phone and server boards, carries roughly 150 to 400 grams of gold. A tonne of mined ore carries roughly 1 to 5 grams, and the USGS put the average feed grade at a typical gold operation at 0.9 grams. Even whole shredded PC scrap, where the boards are diluted by steel and plastic, runs about 10 grams per tonne, which the USGS noted is more gold than is recovered from 17 tonnes of ore. Boards are about 40% metal, 30% polymer and 30% ceramic by weight, with copper alone at 20 to 40%.

## Strengths and weaknesses
One process recovers a dozen metals from a feed nobody can sort by hand, at recoveries above 95% for copper, gold, silver and palladium, and the organics in the board supply part of the heat instead of coke. The weakness is that everything which oxidizes reports to slag: aluminum, iron and tantalum are lost, and so are the rare earths in the board's magnets and capacitors, which sit at parts-per-million levels and are far below any economic cutoff. Brominated flame retardants make the off-gas halogen-rich, so the plant needs gas cleaning and bromine capture that a smelter running mineral concentrate does not. Capital is the other constraint. An integrated copper and precious-metals smelter costs on the order of a billion dollars, only a handful in the world take this feed, and a seller therefore faces long freight, waiting lists, and payable terms written by the buyer.

## When to use
If you hold board scrap, sell it rather than trying to leach it; recoveries above 95% belong to plants at this scale. Grade the boards first, because the sorting decides the buyer. High-grade phone, server and telecom boards, which trade around $2,000 to $6,000 a tonne, go to an integrated precious-metals smelter, and low-grade power supply, television and appliance boards are essentially a copper feed, so a secondary copper smelter is the right home and paying precious-metal refining charges on them destroys the value. If you need aluminum, tantalum or rare earths back, this is the wrong process and those parts have to be removed before the boards are charged. If your volume is under a few hundred tonnes a year, aggregate through a broker rather than negotiating your own smelter contract, since assay terms on small parcels are usually worse than the freight saving.

## Key numbers
150–400 g of gold per tonne of high-grade boards · 1–5 g per tonne in mined ore, 0.9 g at a typical operation · about 10 g per tonne in whole shredded PC scrap, more than 17 tonnes of ore yields · boards roughly 40% metal, 30% polymer, 30% ceramic · copper 20–40% of board weight · $2,000–6,000 per tonne for high-grade boards · above 95% recovery for copper, gold, silver and palladium

## Examples
Umicore's Hoboken plant in Belgium, which runs e-scrap alongside mining concentrates and byproducts; Boliden's Rönnskär smelter in Sweden and its Kaldo furnace built for electronic scrap; Aurubis at Lünen in Germany; Dowa's Kosaka smelter in Japan; Glencore's Horne smelter in Quebec.

## Economic profile
The plant is a copper smelter first, and electronic scrap is a high-margin side feed added to an existing furnace rather than the reason anyone builds one. Sellers are paid on assay against treatment and refining charges, so the commercial argument is about sampling and payable percentages rather than about the process, and a large parcel with a disputed assay can move six figures. High-grade boards trade around $2,000 to $6,000 a tonne, which is what makes collection and grading worth doing even when the rest of the device is close to worthless. Because capacity is scarce and capital-intensive, the buyer sets the terms, and margin concentrates at the two ends of the chain: whoever controls collection, and whoever owns the smelter. The accessible business for a new entrant is grading and aggregation in the middle, which is real but thin. Supply security is now a second driver, since gold, palladium and copper recovered inside a country do not need an import license.

## Videos

- https://www.youtube.com/watch?v=lGlC0KZr8rY — How Scrappers Cash In On Gold From Your Old Computer | World Wide Waste | Business Insider (Business Insider, 13 minutes, 5m+ views)
- https://www.youtube.com/watch?v=FaDy-ErJaj4 — Can CPU Gold Be Direct Smelted? Electronics Recycling & Urban Mining For Precious Metals! (mbmmllc, 13 minutes, 1m+ views)

## Further reading

[Obsolete computers, "gold mine", or high-tech trash? Resource recovery from recycling (U.S. Geological Survey)](https://pubs.usgs.gov/fs/fs060-01/fs060-01.pdf) · [Recycling of Printed Circuit Boards to Recover Critical Materials (Ames National Laboratory)](https://www.osti.gov/servlets/purl/3366991)

File: sheets/recycling-and-circularity/entries/019-rare-earth-magnet-recovery.md
---
number: 19
name: Rare Earth Magnet Recovery
part: 4
group: Electronics & complex products
output: closed
economics: sub
feed: mixed
drivers: [supply, val]
maturity: pilot
---

## Description
Sintered NdFeB magnets are about 30% rare earth by weight, mostly neodymium and praseodymium, with dysprosium or terbium added when the magnet has to hold its field hot, and about 65% iron. They sit inside assemblies that were never meant to be opened: roughly 2.5 g in the voice coil actuator of a 2.5-inch hard drive, about 3 kg spread across an electric vehicle, and around 500 kg in a direct-drive wind generator. Recovery begins by getting the magnet out, which means demagnetizing it by heating past the Curie point near 310 °C, then defeating the adhesive and the nickel-copper-nickel plating. Two routes follow. Hydrogen decrepitation lets the magnet absorb hydrogen, which expands the lattice and crumbles the magnet into a powder that can be milled, blended to grade and re-sintered into new magnets, a short loop that skips mining and separation entirely. The long loop dissolves the magnet in acid, precipitates the rare earths as oxalates and calcines them to oxides, then re-separates them by solvent extraction, which yields a saleable oxide but repeats most of the chemistry primary production already does.

## Strengths and weaknesses
The feed grade is the strong part: 30% rare earth by weight against roughly 1 to 10% in the ores and clays that primary supply comes from, and the short loop avoids the cracking, separation and metal reduction that dominate primary energy use. Everything upstream of the process is the weak part. Magnets are glued and press-fit into rotors, plated, and mixed in grade, so extraction is manual labor performed on an object worth a few dollars. A Carnegie Mellon and DOE study modeled whole plants and found the hard drive case needed a cost of recovery of $229 per kg against a neodymium oxide price of $42 per kg, more than five times, driven by how scattered the feed is; the same modeled plant fed on electric and hybrid drive motors reached $30.8 per kg against a product worth $58.62 per kg, which is profitable. The price a recycler has to beat is set by Chinese primary supply and moves a long way: NdPr oxide averaged $124 per kg in 2022, $55 per kg in 2024, and $69 per kg in 2025, so a project underwritten at one end of that range is underwater at the other. The USGS still records only limited quantities of rare earths recovered from permanent magnets, and recycled sources meet about 1% of demand.

## When to use
Use short-loop hydrogen decrepitation when you can get a concentrated single-source stream: a motor maker's own production scrap, a fleet's returned drive units, or data center hard drives that arrive already sorted. In those cases the disassembly cost is spread over kilograms rather than grams. Avoid it when the feed is mixed consumer electronics, because the labor to pull 2.5 g out of a hard drive costs more than the magnet is worth. Choose the hydrometallurgical long loop when magnet grades are mixed or the coating and adhesive will not come off cleanly, since the chemistry tolerates a dirty, multi-grade feed that re-sintering cannot. If the reason for the project is dysprosium and terbium supply outside China rather than the margin, put that in the business case explicitly and size the support it needs, because at current prices the margin is not there on most feeds.

## Key numbers
NdFeB roughly 30% rare earth and 65% iron · 2.5 g per 2.5-inch hard drive, about 3 kg per EV, about 500 kg per direct-drive turbine · Curie point near 310 °C · cost of recovery $229/kg from hard drives against a $42/kg neodymium oxide price · $30.8/kg from EV motors against a $58.62/kg product · NdPr oxide $124/kg in 2022, $55/kg in 2024, $69/kg in 2025 · about 1% of rare earth demand met from recycling

## Examples
HyProMag and the hydrogen processing of magnet scrap route developed at the University of Birmingham; Noveon Magnetics in Texas, which sinters finished magnets from recovered feed; Cyclic Materials in Ontario; the DOE Critical Materials Innovation Hub at Ames National Laboratory; the EU Critical Raw Materials Act, which sets a benchmark of meeting 25% of annual consumption of strategic raw materials from recycling by 2030.

## Economic profile
Cost is dominated by feed acquisition and disassembly, not by the metallurgy, which is the opposite of most recycling businesses. Work the arithmetic on a car: 3 kg of magnet at roughly 30% rare earth is about 0.9 kg of contained rare earth, worth on the order of $60 at a $69 per kg NdPr oxide price, and that $60 has to cover collecting the vehicle, pulling the traction motor, extracting and demagnetizing the magnets, and processing them. That figure is derived here rather than published, and it is the whole reason this stream is marginal while copper and gold streams are not. Capital is modest by metallurgical standards, so the constraint is throughput of sorted feed rather than plant cost. The realistic buyers today are magnet makers who need a non-Chinese source and governments willing to pay for one, which is why the EU benchmark and DOE program funding show up in every credible business plan. Watch the NdPr price before anything else, because a swing from $124 to $55 per kg has repriced this industry twice in five years.

## Videos

- https://www.youtube.com/watch?v=zNoGIyWuTD8 — Can rare-earth elements be recovered through recycling? | DW News (DW News, 6 minutes, 10k+ views)
- https://www.youtube.com/watch?v=BhAbqONDx6w — Recycling Magnets and Rare Earth Elements (ESCI - European Science Communication Institute, 2 minutes, 5k+ views)

## Further reading

[Design and optimization of processes for recovering rare earth elements from end-of-life permanent magnets (AIChE Journal)](https://www.osti.gov/biblio/3019089) · [Rare Earths, Mineral Commodity Summaries 2026 (U.S. Geological Survey)](https://pubs.usgs.gov/periodicals/mcs2026/mcs2026-rare-earths.pdf)

File: sheets/recycling-and-circularity/entries/020-solar-panel-recycling.md
---
number: 20
name: Solar Panel Recycling
part: 4
group: Electronics & complex products
output: open
economics: sub
feed: mixed
drivers: [reg, carbon]
maturity: scale
---

## Description
A crystalline silicon module is 76% glass by weight, 10% polymer, 8% aluminum frame, 5% silicon, 1% copper and under 0.1% silver. None of those materials is difficult to recycle on its own. The difficulty is that the cells are laminated between the glass and the backsheet in cross-linked EVA, which will not release without heat or solvent, so the module behaves as one composite object rather than six materials. The standard commercial process is mechanical: remove the junction box and cables, shear or unclip the aluminum frame, then shred the laminate and screen glass cullet away from a mixed fines fraction. Glass and aluminum are 84% of the weight, so that route recovers most of the mass while leaving the silicon, silver and copper together in a low-value powder. Higher-recovery lines delaminate first, by hot knife, by thermal treatment that burns the encapsulant off near 500 °C, or by solvent, and then leach the silver and copper off the cell.

## Strengths and weaknesses
The mechanical route is cheap, already running at commercial scale, and recovers the two heaviest materials, which is what a mass-based recycling target measures. It recovers very little of the value, because the silver and silicon are where the value density sits and they stay in the fines. IRENA and IEA-PVPS put the technically recoverable raw material value at up to $450 million cumulatively by 2030 and over $15 billion by 2050, against cumulative panel waste of 1.7 to 8 million tonnes by 2030 and 60 to 78 million tonnes by 2050; dividing the 2050 pair gives roughly $190 to $250 a tonne, so about $4 to $5 for a 20 kg panel, and that arithmetic is done here rather than published. Burying the same panel at a US average landfill tipping fee near $55 a ton costs about $1.20 plus haulage, which is also derived. When the recoverable material is worth a few dollars and disposal costs a few dollars, any process costing more than that only happens where a rule requires it. In the US there is a regulatory cost before any of this: TCLP testing to determine whether a module is hazardous waste runs $550 to $3,000 per module, and results for PV vary by more than 50% between tests, so the determination is expensive and not repeatable.

## When to use
If you operate in the EU, the decision has been made for you, since PV panels came into scope of the WEEE Directive in the 2012 recast and the producer pays for collection and treatment. In the US, recycle where a state law requires it or where a buyer for frame aluminum and glass cullet is close enough that haulage does not consume the value, and otherwise plan on landfill and price it honestly rather than assuming a recycler will take the panels for free. If you are decommissioning a utility-scale plant, make the hazardous-waste determination early, because testing cost and accumulation time limits drive the schedule more than the tear-down does. If you are building a recycling business, model the gate fee as the revenue and recovered material as upside. And if you specifically need silver and silicon back, budget for a delamination step, because the mechanical route will not give them to you in a usable form.

## Key numbers
76% glass, 10% polymer, 8% aluminum, 5% silicon, 1% copper, under 0.1% silver · 1.7–8 Mt of cumulative panel waste by 2030 and 60–78 Mt by 2050 · recoverable material value up to $450 million by 2030 and over $15 billion by 2050 · roughly $190–250 a tonne, about $4–5 per 20 kg panel (derived) · about $1.20 a panel to landfill at a $55 a ton tipping fee (derived) · TCLP testing $550–3,000 per module

## Examples
The EU WEEE Directive, which brought panels into scope in its 2012 recast; PV Cycle's collection network in Europe; Veolia's dedicated PV line at Rousset in France; First Solar's in-house recycling for its own CdTe modules; SOLARCYCLE in Odessa, Texas; California's classification of PV modules as universal waste and Washington State's producer stewardship law for modules.

## Economic profile
Revenue is a gate fee plus aluminum and glass, and the gate fee is the larger line almost everywhere. The investment case is the volume wave rather than today's margin: cumulative panel waste goes from 1.7 to 8 million tonnes in 2030 to 60 to 78 million tonnes by 2050, which is a tenfold increase or more in twenty years. The catch is the lag. Panels last 25 to 30 years, so the tonnage arriving now reflects installations from around 2000, when almost nothing was installed, and anyone building capacity today is building well ahead of the feed. Silver is where the economics could change, since it is under 0.1% of the weight and a large share of the recoverable value, so a delamination and leach step that gets cheap enough would reprice the whole stream. The carbon argument is separate and real: recovered aluminum avoids roughly the primary smelting energy, and recovered silicon avoids polysilicon production, which is the most energy-intensive step in making a panel. Until one of those changes, this is a business funded by producer responsibility payments and mandates, which is why the EU has a functioning collection system and most of the world does not.

## Videos

- https://www.youtube.com/watch?v=FCtEWveySsA — What REALLY happens to used Solar Panels? (Undecided with Matt Ferrell, 13 minutes, 500k+ views)
- https://www.youtube.com/watch?v=34efX2y127M — The race to solve solar energy's recycling problem (DW Planet A, 16 minutes, 100k+ views)

## Further reading

[End-of-Life Management: Solar Photovoltaic Panels (IRENA and IEA-PVPS)](https://www.irena.org/-/media/Files/IRENA/Agency/Publication/2016/IRENA_IEAPVPS_End-of-Life_Solar_PV_Panels_2016.pdf) · [Knowledge-Based Hazardous Waste Determinations for Solar Photovoltaic (PV) Modules: A Foundational Study (National Laboratory of the Rockies)](https://www.osti.gov/servlets/purl/3014946)

File: sheets/recycling-and-circularity/entries/021-wind-blade-and-composite-recycling.md
---
number: 21
name: Wind Blade and Composite Recycling
part: 4
group: Electronics & complex products
output: open
economics: cost
feed: dirty
drivers: [reg, brand]
maturity: pilot
---

## Description
A wind turbine blade is 80 to 90% composite by mass, and that composite is 60 to 70% reinforcing fiber, almost always glass with carbon in the spar caps of the largest blades, and 30 to 40% thermoset resin, plus balsa or foam in the core, steel root fasteners and a copper or aluminum lightning conductor. The resin is cross-linked, so it cannot be remelted. Heating it decomposes the polymer rather than softening it, which rules out the melt-and-repelletize route that every metal and thermoplastic stream depends on. Blade mass runs at roughly 12.5 tonnes per megawatt of rating, so a 2.5 MW turbine carries about 31 tonnes of blade and a single blade weighs around 10 tonnes. The options, ordered by how much material they move today, are cutting into segments up to 30 m for landfill, grinding to 1–3 cm shreds for filler or landfill, cement kiln co-processing, and pyrolysis or solvolysis to recover fiber. In a cement kiln the resin burns and displaces coal, cutting kiln carbon dioxide by up to 16%, and the glass fiber goes into the clinker as silica and alumina in place of sand and clay, so both fractions get used and nothing comes back as a blade.

## Strengths and weaknesses
Cement co-processing takes a whole shredded blade with no separation of fiber from resin, runs in existing plants at commercial scale, and uses both fractions, which is why it is the incumbent answer wherever landfill is closed off. Its limits are that the output is clinker, the recovered value is low, it needs a kiln within haul distance, and it suits glass-fiber blades rather than carbon-fiber ones. Pyrolysis at 400–700 °C recovers the fiber but leaves glass at roughly half its virgin strength, so recovered glass fiber is a filler rather than a reinforcement, while carbon fiber comes through largely intact, which is why the chemical routes chase carbon-fiber blades. Landfill is a smaller problem by volume than it is usually presented as: cumulative US blade waste through 2050 is about 2.2 million tons, roughly 1% of remaining landfill capacity by volume and 0.2% by mass, and there is no evidence the material leaches. Cost is the reason nothing changes. Cutting a blade into segments on site runs about $25 a US ton and grinding to shreds about $90, against a US average landfill tipping fee near $55 a ton, so cutting and burying a 10 tonne blade comes to roughly $900, while the crane work to get the rotor down is $26 per kW, about $22,000 a blade on a 2.5 MW turbine, and is incurred whatever happens next. Both per-blade figures are derived from those rates rather than published. Total end-of-life cost lands at $19 to $39 per kW against roughly $1,000 per kW of turbine capital cost.

## When to use
If you are decommissioning in Europe, plan on cement kiln co-processing, because several member states already prohibit landfilling untreated composite and the UK median landfill gate fee is £113 a tonne including an £89 landfill tax. Distance to a kiln that will take the shred is the binding constraint, so check that before committing to a route. In the US, landfill is legal and costs around $65 a tonne, so any recycling route needs a state rule or a corporate commitment behind it; modeling from Cambridge puts pyrolysis of glass-fiber blade waste at a loss of over $140 a tonne, which no operator absorbs voluntarily. If the blades are carbon fiber, look at pyrolysis or solvolysis, since recovered carbon fiber is worth enough to pay for the process where recovered glass is not. If you are buying turbines now, ask what the resin system is, because a chemically separable blade changes this decision twenty years out and costs nothing to specify today.

## Key numbers
80–90% composite, of which 60–70% fiber and 30–40% resin · roughly 12.5 tonnes of blade per MW, so about 10 tonnes a blade on a 2.5 MW turbine · on-site cutting $25 a US ton, grinding $90, US average tipping fee $55 · roughly $900 a blade to cut and bury, plus about $22,000 a blade of crane work (both derived) · total end-of-life cost $19–39/kW against about $1,000/kW of turbine capital · UK landfill £113 a tonne against about $65 in the US · cement kiln co-processing cuts kiln carbon dioxide by up to 16%

## Examples
Veolia's Missouri plant, which shreds GE blades into cement kiln feed; Holcim's Geocycle co-processing operations in Europe; Vestas' CETEC chemical process for standard epoxy blades; Siemens Gamesa's RecyclableBlade; landfill bans on untreated composite waste in Germany and the Netherlands; WindEurope's call for an EU-wide ban on landfilling decommissioned blades.

## Economic profile
The largest cost in blade disposal has nothing to do with recycling. Rotor teardown at $26 per kW is about $65,000 on a 2.5 MW turbine, roughly $22,000 a blade, and the owner pays it whatever the destination, so every route is priced from the point where the blade is already on the ground. After that the numbers are small: cutting and burying a 10 tonne blade is around $900, and total end-of-life cost per turbine ran from about $15,000 to $100,000 in NREL's modeling, or $19 to $39 per kW against roughly $1,000 per kW of turbine capital. Disposal has therefore never been expensive enough to force a change in practice on its own. Where a recycling route does get chosen, a landfill tax or a brand commitment is the reason, not the value of the recyclate: the UK's £89 a tonne tax brings alternatives into range, and at the US price near $65 a tonne it does not. Haul distance is the lever an operator actually controls, since semi-trailer transport at about $14 a mile carries two segments and passes the tipping fee within a couple of hundred miles, which is what makes on-site grinding worth its higher processing cost on remote sites.

## Videos

- https://www.youtube.com/watch?v=knX7NkJILhs — Why Wind Turbine Blades Are So Hard to Recycle | World Wide Waste (Business Insider, 7 minutes, 1m+ views)
- https://www.youtube.com/watch?v=kTne3TqoW2Y — FINALLY! Fully recyclable wind turbine blades! (Just Have a Think, 12 minutes, 50k+ views)

## Further reading

[Wind turbine blade material in the United States: Quantities, costs, and end-of-life options (National Renewable Energy Laboratory)](https://www.osti.gov/servlets/purl/1765605) · [Wind turbine blade end-of-life options: An economic comparison (University of Cambridge Repository)](https://www.repository.cam.ac.uk/handle/1810/333863)

File: sheets/recycling-and-circularity/entries/022-mechanical-recycling-of-pet.md
---
number: 22
name: Mechanical Recycling of PET
part: 5
group: Mechanical plastics
output: closed
economics: profit
feed: clean
drivers: [brand, reg, val]
maturity: comm
---

## Description
Mechanical recycling of PET takes baled bottles and gives back PET, with the polymer chemistry unchanged. Bales are broken open, sorted again by near-infrared and by color, and ground to flake roughly 6–12 mm across. The flake goes through a sink-float tank, where PET at about 1.38 g/cm³ sinks while the polypropylene caps and polyethylene label sleeves float off, and then through a hot caustic wash at 80–90 °C that removes adhesive, food residue and surface ink. After drying to under about 50 ppm moisture, the flake is either sold as flake or extruded to pellet and finished by solid-state polycondensation, which holds the pellet at 200–220 °C under vacuum or nitrogen for several hours. That last step is there because every melt pass hydrolyzes ester bonds and drops intrinsic viscosity by roughly 0.02–0.03 dL/g, while blowing a bottle that holds carbonation pressure needs about 0.78–0.84 dL/g; solid-state polycondensation builds the chains back up and strips the volatile contaminants that a food-contact clearance is written around. Yield from bale to food-grade pellet is usually 65–80%.

## Strengths and weaknesses
Three things make this the one plastic stream with real closed-loop economics. A bottle is a single polymer in a single format, so the sorting problem is small; deposit systems produce a stream clean enough to work with, returning about 98% of PET bottles in Germany and about 92% in Norway against 20–30% collection where there is no deposit; and the food-contact route is settled, because FDA reviews a specific process against a surrogate-contaminant challenge test and issues a letter of no objection, which took the industry years of testing to establish and now takes a new entrant roughly 12–24 months. The weaknesses are all feed weaknesses. One PVC bottle in a load carbonizes at PET processing temperature and specks the whole batch, thermoform trays carry different additives and a different intrinsic viscosity than bottles, and opaque or heavily pigmented PET cannot be sorted back into clear bottle stock. The chain also shortens on every pass, so material cycles a finite number of times before it drops out to fiber or strapping, and the honest question is how many passes rather than whether the loop is closed.

## When to use
If your feed is deposit-system bottles, mechanical recycling is the route and nothing else comes close on cost. If your feed is curbside single-stream PET, expect to sell fiber and sheet rather than bottle resin, because the residual PVC, the sleeve labels and the mixed thermoforms will cost you the food-grade clearance more often than not. If the feed is colored, opaque or heavily degraded PET, stop here and look at depolymerization instead, which does not care what color the input was. Before committing capital, check that a specific buyer has qualified your specific process rather than rPET in general, since the letter of no objection is written against a process and not a material. As a rule of thumb, if you cannot name the collection system your feed comes out of, you do not yet have a bottle-to-bottle business.

## Key numbers
Flake 6–12 mm, PET density about 1.38 g/cm³ · caustic wash 80–90 °C, drying to under about 50 ppm moisture · solid-state polycondensation 200–220 °C · intrinsic viscosity about 0.78–0.84 dL/g for bottles, falling 0.02–0.03 dL/g per melt pass · 65–80% yield from bale to food-grade pellet · bales $200–500 a tonne, food-grade rPET pellet roughly $1,100–1,800 · EU requires 25% rPET in PET bottles from 2025 and 30% in all beverage bottles from 2030

## Examples
Indorama Ventures, ALPLA, Veolia PET Germany, Plastipak and Evergreen run bottle-to-bottle plants at commercial scale; the equipment is largely from Starlinger recoSTAR, EREMA VACUREMA and Krones MetaPure, all of which sell their decontamination step as a qualified process rather than a machine. CarbonLite ran the largest US bottle-to-bottle capacity and filed for bankruptcy in 2021, which is the clearest evidence that clean feed and a working process do not by themselves make the margin safe.

## Economic profile
The unit economics are a spread between two prices the recycler does not set. Bales cost $200–500 a tonne, and at 70% yield the bale content of a tonne of pellet is $290–715; wash, extrusion and solid-state polycondensation add roughly $300–500 a tonne, so delivered cost lands near $600–1,200 against food-grade rPET at roughly $1,100–1,800 a tonne. That chain is arithmetic done here rather than a published figure, and the sensitive input is the bale price, which moves with collection volume and with the virgin resin price at the same time. Capital runs roughly $1,000–2,000 per annual tonne of capacity, so a 30,000 tonne a year bottle-to-bottle line is a $30–60 million project, and utilization matters more than throughput because the fixed costs dominate. rPET traded $300–600 a tonne above virgin through the tight stretches, then virgin PET prices fell in 2023 and 2024 on new Asian capacity and the premium compressed, which idled plants on both sides of the Atlantic. What holds the floor under the business is regulation rather than the material value: the EU requires 25% rPET in PET bottles from 2025 and 30% in all beverage bottles from 2030, and a rule with a date and a penalty behind it does far more for the business than a brand commitment does.

## Videos

- https://www.youtube.com/watch?v=g1WTgGyirDw — Go behind the scenes at a PET plastic recycling plant! (PETCORE EUROPE, 5 minutes, 100k+ views)
- https://www.youtube.com/watch?v=vAr4BZM_Tzk — CarbonLite: Inside the World's Largest Plastic Bottle Recycling Plant | SoCal Connected | KCET (KCETSoCalConnected, 7 minutes, 1m+ views)

## Further reading

[Guidance for Industry: Use of Recycled Plastics in Food Packaging (Chemistry Considerations) (FDA)](https://www.fda.gov/regulatory-information/search-fda-guidance-documents/guidance-industry-use-recycled-plastics-food-packaging-chemistry-considerations) · [Recycling of Plastics in the United States: Plastic Material Flows and Polyethylene Terephthalate (PET) Recycling Processes (ACS Sustainable Chemistry & Engineering)](https://pmc.ncbi.nlm.nih.gov/articles/PMC9004285/)

File: sheets/recycling-and-circularity/entries/023-mechanical-recycling-of-polyolefins.md
---
number: 23
name: Mechanical Recycling of Polyolefins
part: 5
group: Mechanical plastics
output: open
economics: thin
feed: mixed
drivers: [reg, brand]
maturity: comm
---

## Description
Polyolefins are HDPE, LDPE and PP, and mechanically recycling them follows the same sequence as PET with two differences that decide the outcome. All three float, at 0.90–0.96 g/cm³ against water at 1.00, so a sink-float tank separates them cleanly from PET and PVC but barely separates them from each other, and PP at 0.90–0.91 against HDPE at 0.94–0.96 is too small a gap to split reliably at plant scale. The wash runs cooler than PET, usually 60–80 °C with caustic, because these polymers soften and because the contamination is grease and product residue rather than adhesive. Melt filtration then does the work that sorting could not: screen changers or laser filters at 80–150 µm pull out paper, wood, aluminum and unmelted foreign polymer, and a vacuum devolatilization zone in the extruder strips the odor compounds that come off personal-care and food residues. The polymers degrade in opposite directions during that melt pass, which is worth knowing by name: PP undergoes chain scission under shear and its melt flow index climbs while impact strength falls, and PE branches and crosslinks instead, so its melt flow index falls and gels appear. Both need antioxidants added back, since the original stabilizer package was consumed during first use. Yield from bale to pellet is usually 65–80%, the same band as PET.

## Strengths and weaknesses
The equipment is cheap and mature, and where the sorting has already been paid for the arithmetic works: natural HDPE bales sell for $600–1,400 a tonne against $200–400 for colored, so a color camera at the material recovery facility pays for itself quickly. The weakness is that the output is almost always one rung down. A 2% polypropylene contamination in HDPE is enough to cut environmental stress crack resistance sharply, which is the property a pipe or a detergent bottle is specified on, so mixed polyolefin recyclate goes into drainage pipe, decking, pallets and crates rather than back into packaging. Odor is the other blocker for consumer goods, because limonene and aldehydes from the original contents survive washing and only partly survive devolatilization. Flexible film is the extreme case and the reason the overall polyolefin numbers look bad: a few grams per piece, usually a printed multilayer of PE with another polymer, US recycling around 2–4% for decades, and bales worth $0–300 commercial and negative for residential collection.

## When to use
If you have natural HDPE bottles, color-sort them and run them mechanically, because that is the one polyolefin stream where the price spread pays for the process on its own. If your feed is mixed rigid polyolefins from curbside, plan the business around pipe, lumber and crates rather than around packaging, and price the output against virgin PP or HDPE minus a discount rather than plus a premium. If you need food-contact PP or HDPE, do not assume the PET playbook transfers, since there is no deposit stream feeding it and a controlled-collection scheme has to be built first. If the feed is flexible film, mechanical recycling only works behind a gate fee or a producer responsibility payment, and dissolution is the route that actually handles multilayer structures. As a default, decide the question of what fraction of your feed is a single polymer before buying any equipment, because the melt filter and the devolatilizer improve the pellet and cannot change what polymers are in it.

## Key numbers
Polyolefin density 0.90–0.96 g/cm³ against water at 1.00, PP 0.90–0.91 versus HDPE 0.94–0.96 · caustic wash 60–80 °C · melt filtration at 80–150 µm · about 2% foreign polymer is enough to cut environmental stress crack resistance · 65–80% yield from bale to pellet · natural HDPE $600–1,400 a tonne against $200–400 colored · flexible film 2–4% US recycling rate, bales $0–300 commercial and negative residential

## Examples
Berry Global, KW Plastics and Envision Plastics run large post-consumer HDPE and PP compounding operations in the US; EREMA, Starlinger and Coperion supply most of the extrusion and melt-filtration lines. Trex makes composite decking from post-consumer polyethylene film and wood flour, which is the largest single US outlet for a stream nobody else wants; the Association of Plastic Recyclers publishes the design guide that decides whether a given bottle or label is considered recyclable in this route at all.

## Economic profile
This is a commodity conversion business with a structural problem: unlike rPET, recycled polyolefin usually sells at a discount to virgin rather than a premium, because the buyer is a pipe or pallet maker with no recycled-content obligation. Post-consumer PP and HDPE pellet typically runs a few hundred dollars a tonne below the corresponding virgin resin, conversion cost is roughly $250–450 a tonne, and the feed is bought at $200–1,400 a tonne depending entirely on color and polymer. That leaves the processor squeezed from both ends when virgin resin falls, which is exactly what happened in 2023 when new polyethylene capacity came online and post-consumer resin demand softened at the same time. Policy is the main source of demand that does not move with the oil price: the EU requires 30% recycled content in all beverage bottles from 2030, which reaches HDPE milk bottles, and the UK plastic packaging tax charges over £200 a tonne on packaging with less than 30% recycled content, which sets a ceiling on what a converter will pay for recyclate. Brand commitments matter less than they appear, because most are pledges rather than contracted volumes at a stated price, and the 2018 cohort of 25%-by-2025 commitments mostly landed near 12–14%. If you are underwriting one of these plants, the two questions are whether the color sorting is inside your cost or somebody else's, and whether the offtake is a signed volume.

## Videos

- https://www.youtube.com/watch?v=ZJxoMaOzkTI — Waste Plastic Recycling Machine | How to recycle PP, PE into plastic pellets and granules? (Shuliy Global Recycling & Eco-Machinery, 1 minute, 100k+ views)
- https://www.youtube.com/watch?v=avdOxtKywbk — How to Make Recycled BEAMS from Plastic Waste at Home (Brothers Make, 14 minutes, 1m+ views)

## Further reading

[APR Design Guide Overview (Association of Plastic Recyclers)](https://plasticsrecycling.org/apr-design-hub/apr-design-guide-overview/) · [Defining quality by quantifying degradation in the mechanical recycling of polyethylene (Nature Communications)](https://pmc.ncbi.nlm.nih.gov/articles/PMC11464626/)
