Repository: lpolovets/reference

File: sheets/recycling-and-circularity/entries/024-dissolution-and-purification.md
---
number: 24
name: Dissolution and Purification
part: 5
group: Chemical plastics
output: closed
economics: sub
feed: dirty
drivers: [brand, reg]
maturity: pilot
---

## Description
Dissolution leaves the polymer chain intact and takes everything else off it, which is what separates it from the two chemical routes below it on this sheet. A solvent chosen for the target polymer dissolves it at temperature and pressure, typically 80–200 °C, while pigments bound to filler, other polymers, aluminum foil, paper and dirt stay solid and are filtered out. The dissolved contaminants that come along, mostly dyes, plasticizers and low-molecular-weight additives, are then pulled out of solution by activated carbon or clay adsorption, and the clean polymer is precipitated by cooling or by adding an antisolvent and devolatilized to strip residual solvent down to the parts-per-million range. Because no bond in the backbone is broken, the recovered material has the molecular weight distribution the feed had, so the mechanical properties come back close to virgin and the color and odor do not come back at all. Selectivity is the design lever: PureCycle dissolves polypropylene in butane above its critical point, CreaSolv uses formulated solvents for polystyrene and polyethylene, and the STRAP process developed at the University of Wisconsin-Madison runs a multilayer film through toluene, then tetrahydrofuran, then dimethyl sulfoxide in sequence to take off the polyethylene, the ethylene vinyl alcohol barrier and the PET one layer at a time. Polymer recovery is usually 85–95% of what was in the feed.

## Strengths and weaknesses
The output is the strongest argument: same polymer, chain length unchanged, and free of the color and additive history that caps what mechanical recyclate can be sold into, which is why the target markets are pigmented PP, carpet fiber and multilayer film. The feed tolerance is real too, since a laminate that no sink-float tank can separate comes apart in a solvent that only one of its layers dissolves. Two things hold it back. The first is that dissolution cannot repair anything: a chain shortened by three previous heat histories dissolves and precipitates just as short, so this route fixes contamination and does not fix degradation. The second is solvent recovery, which is most of the cost and most of the risk, because the process needs above 99% of the solvent back through distillation, the latent heat of vaporizing it dominates the energy bill, and the losses show up as both an operating cost and a permitting problem. Plants also have to hit residual-solvent limits in the parts-per-million range before the pellet is saleable into food or personal-care packaging.

## When to use
Use dissolution when the polymer is fine and the contamination is the problem, which is the case for pigmented polypropylene, post-consumer carpet face fiber and printed multilayer film. If the feed is a clean single polymer, do not use it, because mechanical recycling produces a comparable pellet at a fraction of the operating cost and is the route to beat. If the feed is degraded or the buyer needs a genuinely virgin specification with no thermal history, go to depolymerization instead, since dissolution preserves whatever chain length arrives. If the feed is mixed polyolefin film with dirt and food residue and no single target polymer, pyrolysis is the more honest comparison, and the question becomes whether you want a polymer back or an oil. When you evaluate a project, ask for solvent loss per tonne of product and the cost of makeup solvent, because that number rather than the dissolution chemistry is what has sunk plants.

## Key numbers
Dissolution typically 80–200 °C, with a solvent selective for one polymer · contaminants removed by carbon or clay adsorption, polymer recovered by cooling or antisolvent precipitation · 85–95% of the polymer in the feed recovered · solvent recovery above 99% needed for the economics to work · residual solvent in the pellet down to parts-per-million levels · processing cost roughly $500–1,000 a tonne against $250–500 for mechanical

## Examples
PureCycle Technologies runs a supercritical-butane polypropylene purification plant at Ironton, Ohio with a nameplate near 48,000 tonnes a year, which started up in 2023 and has spent a long time below that rate; APK AG operates its Newcycling solvent process at Merseburg, Germany on multilayer film; Fraunhofer IVV's CreaSolv process has been demonstrated for polystyrene and for flexible sachets. The STRAP work at the University of Wisconsin-Madison, published in Science Advances, is the reference for sequential-solvent separation of multilayer packaging.

## Economic profile
Processing cost runs roughly $500–1,000 a tonne, against $250–500 for mechanical recycling of the same polymer, and almost all of the difference is solvent inventory, solvent makeup and the steam to distill it back. Against that, the product sells at a premium a mechanical pellet cannot reach, because a food or personal-care buyer will pay for a resin with no color and no odor, and a pigmented PP bale that costs $200–400 a tonne becomes a pellet competing with virgin PP. The capital is a chemical plant rather than a wash line, with solvent handling, distillation columns and hazardous-materials permitting, so it lands well above $2,000 per annual tonne of capacity and takes 12–36 months of permitting before construction. First-of-a-kind risk has been the actual story here: Ironton is the largest working example and it has demonstrated that a solvent process on real post-consumer feed behaves differently from the same process on pilot feed, which is the standard failure mode for a plant whose input changes composition weekly. Revenue depends on brand offtake and on recycled-content rules rather than on commodity value, so treat a project without a signed volume at a stated price as a research program with a plant attached. The one structural advantage is that the sorting requirement is lower than for mechanical recycling, which means part of the cost that a mechanical plant pushes onto the material recovery facility sits inside this process instead.

## Videos

- https://www.youtube.com/watch?v=43rqKlblsl8 — CreaSolv® Process Animation (CreaCycle GmbH, 2 minutes, 5k+ views)
- https://www.youtube.com/watch?v=jbRgX_VEWwQ — Inside PureCycle Episode 2: Purification (PureCycle Technologies, 6 minutes, 1k+ views)

## Further reading

[Recycling of multilayer plastic packaging materials by solvent-targeted recovery and precipitation (Science Advances)](https://pmc.ncbi.nlm.nih.gov/articles/PMC7679168/) · [Solvent-based plastic recycling technologies (Nature Chemical Engineering)](https://www.osti.gov/servlets/purl/3020437)

File: sheets/recycling-and-circularity/entries/026-pyrolysis-and-gasification.md
---
number: 26
name: Pyrolysis and Gasification
part: 5
group: Chemical plastics
output: feed
economics: sub
feed: dirty
drivers: [reg, brand]
maturity: scale
---

## Description
Pyrolysis heats mixed plastic to 400–550 °C with no oxygen present, so the carbon-carbon backbone breaks at random points rather than unzipping, and the fragments distribute across three products: 10–20% non-condensable gas that is usually burned to heat the reactor, 60–80% condensable oil, and 5–20% char and heavy wax. Reactors are rotary kilns, heated screws, fluidized beds or molten salt baths, and the choice mostly changes heat transfer and coking rather than the product slate. The oil is a naphtha-to-gas-oil range liquid, rich in olefins and aromatics, and it is not a drop-in feedstock: a steam cracker will typically co-feed it at only 5–10% of the total and demands chlorine down to single-digit parts per million, silicon near 1 ppm and metals at parts per billion, so the oil has to be hydrotreated first. PVC and PET have to be kept out of the feed entirely, because PVC releases hydrogen chloride that corrodes the plant and poisons downstream catalysts, and PET releases carbon dioxide and terephthalic acid that sublimes and plugs lines. Gasification is the higher-temperature alternative, running partial oxidation at 700–1,500 °C to break everything down to carbon monoxide and hydrogen; it takes almost any feed, including PVC and wet mixed waste, but it destroys all molecular structure, so the product is syngas headed for methanol, ammonia or Fischer-Tropsch rather than a polymer. Both routes make a feedstock, not a plastic, which is the distinction that matters when comparing them with the routes above.

## Strengths and weaknesses
Feed tolerance is the whole argument. Mixed polyolefin film, multi-material laminates and sorting-line residue all pyrolyze, and the alternative for that material is landfill or an incinerator, so the route addresses the stream nobody else can take. What it gives back is much less than the headline suggests. Work the chain through: 100 kg of mixed plastic gives roughly 70 kg of oil, hydrotreating and fractionation cut that to about 60 kg of cracker-grade feed, a steam cracker converts roughly 50–55% of a naphtha-range feed to ethylene and propylene, and polymerization recovers most of that, so about 30 kg comes back as new plastic. That arithmetic is worked here rather than quoted, and it is why the honest number to ask for is plastic-to-plastic yield rather than oil yield. The other weakness is operational: these are chemical plants running on a feed whose composition changes weekly, and the commercial record is a long list of plants that never reached nameplate.

## When to use
Use pyrolysis when the feed is mixed polyolefins that no mechanical or dissolution route will take, and when there is a gate fee or a landfill ban making the alternative expensive. If the feed is a single polymer, this is the wrong route by a wide margin, because you are spending energy to undo a polymerization and then spending more to redo it. If the feed contains meaningful PVC or PET, either sort them out or go to gasification, which tolerates them and gives you syngas instead. When you evaluate a project, ask three things: the plastic-to-plastic yield rather than the oil yield, whether a specific cracker has accepted the oil specification, and how much of the revenue is the gate fee. As a default, treat any claim of "certified circular" resin as a bookkeeping statement about a shared cracker rather than a statement about the molecules in the pellet, and read the allocation rule before pricing the premium.

## Key numbers
Pyrolysis at 400–550 °C without oxygen, gasification by partial oxidation at 700–1,500 °C · products roughly 10–20% gas, 60–80% oil, 5–20% char and wax · steam crackers co-feed pyrolysis oil at about 5–10%, needing chlorine at single-digit ppm and silicon near 1 ppm · about 30% of input mass returns as new plastic, derived here from 70% oil, 60% cracker-grade feed and 50–55% cracker conversion · pyrolysis oil sells near naphtha parity, roughly $500–700 a tonne · gate fees of $50–150 a tonne are often the larger revenue line

## Examples
Plastic Energy operates commercial pyrolysis lines in Spain and has licensed the technology to petrochemical partners; Brightmark's Ashley, Indiana plant was designed for about 100,000 tonnes a year and financed with roughly $260 million of bonds, and has run far below nameplate; Agilyx and its Regenyx joint venture in Tigard, Oregon pyrolyzed polystyrene back toward styrene at demonstration scale. Fulcrum BioEnergy's Sierra plant near Reno gasified municipal solid waste to fuel and the company filed for bankruptcy in 2024, which is the reference case for how hard the gasification version of this has been to finance and operate.

## Economic profile
Revenue has two lines and most models get the ratio backwards. Pyrolysis oil sells near naphtha parity at roughly $500–700 a tonne, and a tonne of plastic gives about 0.7 tonnes of oil, so material revenue is $350–500 per tonne of feed; a gate fee of $50–150 a tonne is smaller but far more reliable, and in regions with high landfill taxes it is what makes a site bankable. Costs are a chemical plant's costs, with capital typically above $2,000 per annual tonne of capacity and operating costs dominated by the energy to heat the reactor and the hydrogen to hydrotreat the oil, and both are worse in practice than in the model because uptime on variable feed has been the recurring failure. The premium that makes projects pencil comes from mass-balance certification under schemes like ISCC PLUS, which lets a cracker running 5% pyrolysis oil sell a small share of its output as certified circular resin at a premium; the allocation method is what buyers and critics argue about, since free attribution concentrates the entire recycled credit into a fraction of the output rather than spreading it, and the certified pellet contains no more recycled carbon than any other pellet from that cracker. That premium exists because brands and the EU packaging rules created demand for a recycled-content claim, so the revenue is a policy artifact and should be modeled as one. Against landfill at a US tipping fee of $55–60 a ton, none of this is close; against a European incinerator gate of €80–130 a tonne plus a landfill ban, it is arguable, which is why the demonstration plants are where they are.

## Videos

- https://www.youtube.com/watch?v=RIT3UyoDE9Q — Pyrolysis and Catalytic Conversion of Plastics (Plast2Recycle, 4 minutes, 100k+ views)
- https://www.youtube.com/watch?v=n8f4eujBpig — Chemical recycling: the end of plastic waste? | Rethink Sustainability (Financial Times, 6 minutes, 100k+ views)

## Further reading

[Techno-Economic Analysis of Biomass, Municipal Solid Waste, and Mixed Plastic Waste Gasification (National Energy Technology Laboratory)](https://www.osti.gov/servlets/purl/3364070) · [Chemical Feedstock Recovery Through Plastic Pyrolysis: Challenges and Perspectives Toward a Circular Economy (ChemSusChem)](https://pmc.ncbi.nlm.nih.gov/articles/PMC12330321/)

File: sheets/recycling-and-circularity/entries/027-glass-cullet.md
---
number: 27
name: Glass Cullet
part: 6
group: Bulk streams & disposal
output: closed
economics: thin
feed: clean
drivers: [carbon, reg]
maturity: comm
---

## Description
Container glass is soda-lime glass: silica sand, soda ash and limestone melted together at about 1,500 °C in a regenerative furnace that runs continuously for 12–15 years between rebuilds and pulls 200–400 tonnes a day. Cullet is crushed recycled glass charged into that furnace with the raw batch. It is already vitrified, so it melts at a lower temperature and skips the carbonate decomposition that soda ash and limestone have to go through, and each 10% of cullet in the batch cuts furnace energy by roughly 2–3%. A container furnace uses roughly 4–6 GJ per tonne of glass pulled and emits around 0.5 tonnes of CO2 per tonne, about a fifth of which is process CO2 released when the carbonates break down, so cullet removes that share proportionally. Furnace-ready cullet has to be sorted by color and nearly free of ceramics, stone and porcelain, because a single unmelted particle becomes a stress inclusion that fails the bottle. Beneficiation plants get there with screens, magnets, eddy-current separators, optical color sorting and X-ray or laser detection for the ceramic fraction, and the resulting spec is usually under about 25 grams of ceramic, stone and porcelain per tonne. US container furnaces typically run 25–35% cullet against a European average above 50%, and several European countries run above 70%.

## Strengths and weaknesses
Glass does not degrade in the loop the way polymers and paper fibers do, so a bottle can become a bottle indefinitely, and the furnace energy saving is real and measurable batch by batch. The problem is that glass is heavy and worth almost nothing. Mixed cullet leaves a material recovery facility at $0–30 a ton, and bulk trucking runs roughly $0.10–0.20 per ton-mile, so a 200-mile haul costs $20–40 a ton and consumes the entire value of the load. Single-stream collection makes it worse by shattering the glass in the truck, and the small mixed-color fragments that result abrade screens, contaminate the paper bales and are expensive to color-sort, which is why a large share of curbside glass ends up as landfill cover or road aggregate. Color is the other hard constraint: flint (clear) glass tolerates only a few percent of green or amber in the cullet, while green glass takes almost anything, so a market with mostly clear bottles needs much better sorting than the tonnage alone suggests.

## When to use
If there is a container plant within roughly 150–250 miles, cullet is worth collecting and beneficiating, and the furnace operator will usually pay for it because it displaces both energy and purchased soda ash. Past that radius, stop calling it glass recycling and plan for aggregate, abrasive or filtration sand, which are honest uses at honest prices. If the goal is high cullet rates in flint glass, run a deposit return system: it delivers whole, color-separable bottles with almost no ceramic contamination, which is what Germany's and Scandinavia's rates are built on. If you only have single-stream feed, budget for a beneficiation plant at $25–50 a ton of throughput and expect a meaningful fraction to fail the ceramic spec anyway. Where the furnace is far away and no deposit exists, dropping glass from the curbside program and taking it at a drop-off point is usually the cheaper answer, and several US municipalities have made exactly that trade.

## Key numbers
Melting at about 1,500 °C, 200–400 tonnes a day, 12–15 year furnace campaign · roughly 4–6 GJ and 0.5 t CO2 per tonne of glass, about a fifth of it process CO2 · each 10% cullet cuts furnace energy roughly 2–3% · ceramic, stone and porcelain spec under about 25 g per tonne · mixed cullet $0–30 a ton at the MRF against $0.10–0.20 per ton-mile freight · US furnaces 25–35% cullet, EU average above 50% · beneficiation $25–50 a ton

## Examples
Strategic Materials, the largest US cullet processor, now part of Sibelco; O-I Glass and Ardagh container plants buying furnace-ready cullet on long-term contracts; the FEVE "Furnace for the Future" hybrid electric container furnace in Germany; Michigan and Oregon deposit systems, which produce color-sortable whole bottles; European countries above 70% cullet in container glass.

## Economic profile
This is a freight business with a melting furnace attached. Furnace-ready cullet delivered to a container plant typically sells for $60–120 a ton, beneficiation costs $25–50 a ton, and the raw material leaves a MRF at $0–30 a ton or negative, so the margin exists only when the haul is short. Bulk trucking at $0.10–0.20 per ton-mile puts a hard radius on the business, which is why cullet processors site plants inside a couple hundred miles of a furnace and why the same plant is uneconomic 400 miles away. On the furnace side the value is easy to compute: cullet displaces roughly 1.2 tonnes of raw batch per tonne charged, soda ash is the expensive component of that batch, and the energy saving is 2–3% per 10% cullet, so a plant moving from 30% to 60% cullet cuts melting energy by roughly 6–9%. Carbon pricing strengthens that case, since about a fifth of container glass CO2 comes from carbonate decomposition and cullet is the only way to avoid it without changing the glass chemistry. Capital for a beneficiation plant runs roughly $5–15 million for 100,000–200,000 tons a year, which is small by recycling standards, and the risk in the model is feed quality rather than capital: a stream that fails the ceramic spec has to be sold as aggregate at a fraction of the price.

## Videos

- https://www.youtube.com/watch?v=18oxQkP4qQ0 — How do we recycle glass? (Strategic Materials, 5 minutes, 100k+ views)
- https://www.youtube.com/watch?v=LR9FtWVjk2c — What *REALLY* happens to 'Recycled' Glass?! - (you might be surprised) (JerryRigEverything, 13 minutes, 5m+ views)

## Further reading

[Glass: Material-Specific Data (US EPA)](https://www.epa.gov/facts-and-figures-about-materials-waste-and-recycling/glass-material-specific-data) · [Supply Chain Energy and Greenhouse Gas Analysis Using the Materials Flows through Industry (MFI) Tool: Examination of Decarbonization Technology Scenarios for the U.S. Glass Manufacturing Sector (NREL)](https://www.osti.gov/servlets/purl/1924235)

File: sheets/recycling-and-circularity/entries/028-paper-and-cardboard.md
---
number: 28
name: Paper and Cardboard
part: 6
group: Bulk streams & disposal
output: open
economics: profit
feed: mixed
drivers: [val, reg]
maturity: comm
---

## Description
Paper recycling starts in a hydrapulper, a large tub that drops baled paper into water at 4–6% consistency and agitates it until the sheet falls apart into individual fibers. No chemistry is needed for that step, which is why recycled paper mills are far simpler than kraft mills. What follows is cleanup: coarse screening for plastic and string, centrifugal cleaners for sand, staples and grit, and slotted fine screens down to about 0.15 mm for adhesives. Graphic grades add a deinking loop, where alkaline chemistry and a surfactant detach ink particles and flotation cells carry them off on air bubbles. Yield from old corrugated containers to new containerboard runs 80–92%, while deinked pulp yields 65–80% because the ink, coating clay and fines leave as sludge. The fiber itself gets shorter and stiffer each pass, mostly through hornification, an irreversible collapse of the pores in the cell wall on drying, so the fiber swells less and bonds less every time it goes around.

## Strengths and weaknesses
This is one of the few recycling streams that has paid for itself for a century, and the volumes are large: US recovery is about 71–76% for old corrugated containers and 66–68% across all grades. A recycled containerboard mill also skips the digester and the chemical recovery island entirely, which cuts total energy roughly 40–50% against making the same tonne from wood. The honest qualifier is that a kraft mill burns its own black liquor, so it buys less fossil energy per tonne even though it uses more energy overall, and a recycled mill's purchased electricity and gas can be higher. The structural weakness is fiber length. Tensile strength typically falls 10–20% per cycle and the fines wash out with the process water, so most fiber survives roughly four to seven passes before it is only good for low-grade board or is lost entirely. Recovered fiber supplies close to 60% of the world's papermaking furnish, and the remaining share has to be new fiber, which is not a policy choice but an arithmetic one. Contamination is the day-to-day problem: wet-strength resins, polyethylene-coated cups, laminated packaging and pressure-sensitive adhesives all survive the pulper, and adhesives in particular cause sheet breaks that cost a mill hours of production.

## When to use
Commercial back-of-store cardboard is worth collecting almost anywhere, because it is clean, concentrated at a loading dock and sells for $60–180 a ton. Residential mixed paper is a different business: it runs $0–60 a ton, it can go negative, and it only works where a domestic mill will take it, so check the mill map before designing a program around it. If a paper stream carries wet strength, a polyethylene coating or heavy adhesive, route it to a mill that has the screening capacity for it rather than assuming any mill can take it, since one bad bale can shut a machine down. If the goal is repeated cycles of the same fiber, plan for a downgrade cascade instead: office paper into newsprint or tissue, corrugated into more corrugated, and eventually out. And if the buyer is an export broker rather than a mill, price in the possibility that the market closes, because it did in 2018 and the recovery took several years of new domestic capacity.

## Key numbers
Repulping at 4–6% consistency, fine screens down to about 0.15 mm · yield 80–92% for corrugated to containerboard, 65–80% for deinked pulp · fiber tensile strength falls 10–20% per cycle, roughly four to seven usable passes · recovered fiber is close to 60% of world papermaking furnish · US recovery 71–76% for corrugated, 66–68% all grades · corrugated $60–180 a ton, mixed paper $0–60 · recycled mill total energy 40–50% below a kraft mill

## Examples
Pratt Industries, which runs 100% recycled containerboard mills in the US; Green Bay Packaging's recycled containerboard mill in Wisconsin; Cascades' Bear Island mill in Virginia, built to absorb East Coast recovered fiber; ND Paper's conversions of former kraft capacity; China's 2018 restrictions and 2021 import ban on recovered paper, which pushed US mixed paper prices below zero before domestic capacity caught up.

## Economic profile
The mill buys fiber on a spot market and sells board on a contract, so the spread between old corrugated container prices and containerboard prices is most of the margin. Fiber is usually 30–40% of cash cost at a recycled mill, which makes the operator a price taker on its main input: when corrugated ran above $200 a ton in 2021 the recycled mills were squeezed while integrated kraft mills were not. Capital for a modern recycled containerboard machine is roughly $500 million to $1.5 billion for 400,000–700,000 tons a year, so the plants are few, large and built where the fiber is, which in practice means near cities. On the collection side the economics split sharply by source: commercial cardboard is clean, concentrated and profitable to haul, while residential mixed paper often costs more to collect and sort than it sells for and survives on the rest of the municipal recycling contract. Sludge is the cost that gets left out of models, since 10–25% of the input leaves as a wet residue that is landfilled or burned, and the mill pays a tipping fee on it. Regulation matters less here than in most streams, but recycled-content rules for packaging and landfill diversion targets both add a floor under demand that the commodity price alone would not provide.

## Videos

- https://www.youtube.com/watch?v=HmhPuIKw0HY — How is Paper Recycled? Learn About the Recycling Process at Pratt Industries (Pratt Industries, 4 minutes, 100k+ views)
- https://www.youtube.com/watch?v=ZuZJZccjI34 — How Is Paper Recycled? (History of Simple Things, 9 minutes, 10k+ views)

## Further reading

[Paper and Paperboard: Material-Specific Data (US EPA)](https://www.epa.gov/facts-and-figures-about-materials-waste-and-recycling/paper-and-paperboard-material-specific-data) · [Paper & Cardboard Recycling Facts (AF&PA)](https://www.afandpa.org/priorities/recycling)

File: sheets/recycling-and-circularity/entries/029-concrete-and-demolition-aggregate.md
---
number: 29
name: Concrete and Demolition Aggregate
part: 6
group: Bulk streams & disposal
output: open
economics: thin
feed: dirty
drivers: [reg, carbon]
maturity: comm
---

## Description
Construction and demolition debris is the largest waste stream in the US by weight, around 600 million tons a year, more than twice municipal solid waste, and concrete is roughly 70% of it. The process is crushing. A demolition contractor separates the concrete from wood, gypsum and metal, feeds it to a primary jaw crusher, pulls the rebar out with an overhead magnet, sends the product through a secondary impact or cone crusher, and screens it into sizes. Mobile crushing spreads run 100–400 tons an hour and are moved onto the demolition site itself, which is the point: the crusher exists so the material never leaves. The output is recycled concrete aggregate, and almost all of it goes into road base, sub-base, fill and pipe bedding rather than back into structural concrete. The reason is the mortar still stuck to the old aggregate, which makes the particle porous: recycled aggregate absorbs 3–8% water against under 1% for natural stone, and a mix using it at full coarse replacement typically loses 10–25% of its compressive strength.

## Strengths and weaknesses
The tonnage is enormous and the process is simple, robust and a century old, so nothing here is technically hard. It is also genuinely cheaper than the alternative on most sites, because crushing in place avoids both hauling rubble out and hauling virgin base in. The weakness that matters is what the recycling actually displaces. Virgin crushed stone carries roughly 4–8 kg of CO2 per tonne from quarrying and crushing, while the cement in a concrete mix carries about 0.85–0.9 tonnes of CO2 per tonne of clinker and accounts for close to 90% of the concrete's footprint. Recycling concrete replaces the aggregate and does nothing about the cement, so the carbon saving is single-digit kilograms per tonne, mostly avoided truck-miles. It counts as recovery in national statistics all the same, which is why C&D recovery rates look excellent while the emissions in concrete are untouched. Contamination is the other constraint: gypsum wallboard brings sulfate that attacks new concrete and produces hydrogen sulfide in landfill, and older buildings bring asbestos and lead paint that make selective demolition a permitting matter rather than a preference.

## When to use
Crush on site whenever the demolition produces more than a few thousand tons and there is room for the equipment, because the saving comes from the two truck movements you avoid, not from the value of the product. If the site is small or in a dense city, haul to a fixed recycling yard, which will usually take clean concrete at $0–15 a ton against $40–60 for landfill. Use the output for base course, fill and pipe bedding as the default; if you want it in structural concrete, keep to the 20–30% coarse replacement that most codes allow, use only the coarse fraction, and adjust the mix water for the higher absorption. Do not count on this route for carbon credit, because the emissions in concrete sit in the cement and this process does not touch them. If reducing the footprint is the actual goal, supplementary cementitious materials, lower clinker factors and longer specified curing ages move far more CO2 per dollar than aggregate substitution does.

## Key numbers
US construction and demolition debris around 600 million tons a year, roughly 70% concrete · mobile crushers 100–400 tons an hour · recycled aggregate absorbs 3–8% water against under 1% for natural stone · 10–25% strength loss at full coarse replacement, 20–30% replacement typical in codes · virgin crushed stone roughly 4–8 kg CO2 per tonne against 0.85–0.9 t CO2 per tonne of clinker · recycled aggregate sells $6–12 a ton against $14–20 for virgin crushed stone · clean concrete tipping $0–15 a ton against $40–60 for landfill

## Examples
Mobile jaw and impact crushers from Rubble Master, Metso and Keestrack working directly on demolition sites; state DOT specifications allowing recycled concrete aggregate in unbound base across most of the US; the Netherlands, which reports C&D recovery near 98%, almost all of it as road base and fill; the EU Waste Framework Directive's 70% recovery target for non-hazardous construction and demolition waste, which most member states meet through backfill.

## Economic profile
The value per tonne is low enough that only logistics decides the outcome. Recycled aggregate sells for roughly $6–12 a ton against $14–20 for virgin crushed stone at the quarry, and neither one can travel far, since freight on bulk aggregate exceeds the material value within about 30–50 miles. The money is therefore made on avoided cost rather than on sales: a contractor who crushes on site skips $40–60 a ton of landfill tipping plus the trucking to reach it, and skips buying base course at $14–20 delivered, which usually adds up to $20–30 a ton against an operating cost of roughly $3–6 a ton for the crushing itself. Capital is modest by the standards of this sheet, roughly $400,000 to $1.5 million for a mobile crushing and screening spread, and utilization is the whole model because the equipment moves between jobs. Regulation supplies the floor: landfill bans on clean rubble, disposal charges, and DOT specifications that permit recycled base are what keep the material out of landfill in places where the arithmetic alone is marginal. Anyone modeling this as a carbon business should be careful, because the credit is worth a few kilograms of CO2 per tonne and the revenue is worth a few dollars, so it is a disposal-cost business with an environmental benefit attached rather than the other way around.

## Videos

- https://www.youtube.com/watch?v=TOgnNlmJrng — Contractors don't realize that concrete crushing changes your perception of C&D waste (RUBBLE MASTER Americas Corp, 5 minutes, 100k+ views)
- https://www.youtube.com/watch?v=4bPxeABCQys — Recycling Concrete Into Profit at Full Circle Aggregates! (Mr. DiGG, 19 minutes, 100k+ views)

## Further reading

[Construction and Demolition Debris: Material-Specific Data (US EPA)](https://www.epa.gov/facts-and-figures-about-materials-waste-and-recycling/construction-and-demolition-debris-material) · [Use of recycled concrete aggregate in concrete: a review (Journal of Civil Engineering and Management)](https://journals.vilniustech.lt/index.php/JCEM/article/download/3921/3329)

File: sheets/recycling-and-circularity/entries/030-textile-recycling.md
---
number: 30
name: Textile Recycling
part: 6
group: Bulk streams & disposal
output: open
economics: cost
feed: dirty
drivers: [reg, brand]
maturity: pilot
---

## Description
Textile recycling starts with sorting by hand, because the value of a collected bale depends almost entirely on how much of it can be worn again. A typical sorting house resells 10–20% locally, exports 40–50% for reuse, cuts or shreds about 30% into wiping cloths and low-grade fiber, and throws the rest away. The shredding route, called garnetting, tears fabric back into loose fiber, and it shortens the staple from roughly 28 mm for cotton to 10–15 mm, which is too short to spin on its own, so recycled content is usually capped at 20–30% blended with new fiber. Fiber-to-fiber chemical routes attack the polymer instead: glycolysis or methanolysis takes polyester back to monomer, and dissolution takes cotton into a man-made cellulosic pulp. Both need to know what the garment is made of, and most garments are blends, so near-infrared sorting for fiber composition is now the front end of every serious project. Across the US, textiles are recycled at roughly 15% and fiber-to-fiber recycling accounts for well under 1% of what is collected.

## Strengths and weaknesses
The one part that works is resale, which handles most of the material and needs no technology at all. Everything downstream of resale is where the failures are. Polyester and cotton blends are the majority of apparel and cannot be separated cheaply, since a process tuned to dissolve cellulose leaves polyester behind and a process that depolymerizes polyester has to deal with cotton as a contaminant. Elastane makes it worse: 2–5% in a garment is enough to foul both routes, and there is no cheap way to remove it. Dyes and finishes have to be stripped before a recycled fiber can be dyed to a new color, and durable water repellents add a chemical the buyer may not accept. On top of the chemistry, the resale trade that pays for collection is getting weaker, because cheaper garments wear out faster, so the rewearable fraction of what people donate keeps falling while the tonnage rises. The export leg is the honest failure: the EU exported roughly 1.4 million tonnes of used textiles in 2022 against about 0.55 million in 2000, and a large share of what arrives at markets such as Kantamanto in Accra is unsellable and becomes waste there instead.

## When to use
Treat resale as the business and recycling as the disposal route for what resale rejects, because that is the actual cash flow. If you are building a fiber-to-fiber plant, secure sorted, single-composition feed under contract before securing the process license, since sorting is the binding constraint and near-infrared lines that can do it are still few. Avoid any feed with elastane unless you have tested the specific process on it. If a brand needs recycled content in polyester today, bottle-derived recycled PET is far cheaper and available now, so be clear that it is a different thing from recycling clothing into clothing and that it does nothing for textile waste volumes. And if the plan depends on selling recycled fiber at a premium, check whether the offtake is a signed volume at a price or a public commitment, because this is the stream where that distinction has already decided company outcomes.

## Key numbers
US textile recycling roughly 15%, fiber-to-fiber well under 1% of collections · sorting splits to about 10–20% local resale, 40–50% export, 30% wipers and shoddy · garnetting shortens cotton staple from roughly 28 mm to 10–15 mm, capping recycled content at 20–30% · 2–5% elastane is enough to foul both chemical routes · EU used-textile exports about 1.4 million tonnes in 2022 against 0.55 million in 2000 · rewearable grades $200–500 a tonne, non-rewearable near zero · collection and sorting roughly €300–1,000 a tonne

## Examples
Renewcell's Circulose plant in Sundsvall, Sweden, a 60,000 tonne a year cellulosic dissolution line that filed for bankruptcy in early 2024 despite signed brand commitments; Refashion, the French producer responsibility scheme that has funded national textile collection since 2007 and remains the longest-running one; near-infrared composition sorting lines such as Fibersort; the EU Waste Framework Directive requirement for separate textile collection from January 2025; Kantamanto market in Accra, which absorbs a large share of European and North American export bales.

## Economic profile
Nobody makes money on the recycling half of this stream, which is why the sheet marks it a net cost. Collection and sorting run roughly €300–1,000 a tonne depending on how much hand labor is involved, and the only grade that sells for real money is rewearable clothing at $200–500 a tonne; non-rewearable material is worth close to nothing and shredded fiber often sells below the cost of shredding it. That gap is currently closed by export, which moves the disposal cost to a country with cheaper labor and weaker waste infrastructure, and by producer responsibility fees where a scheme exists. France's scheme has funded collection at national scale for close to two decades and is the only long-run evidence of what that costs. The EU's separate-collection requirement from 2025 increases the tonnage collected without creating a buyer for it, so the near-term effect is more sorted material chasing the same thin markets. For an investor the question worth asking first is what fraction of revenue comes from the gate fee or the EPR payment rather than from fiber sales, because in every operating example it is most of it, and a plant modeled on fiber revenue alone has not been demonstrated at scale.

## Videos

- https://www.youtube.com/watch?v=YvBS6qagQdE — Can we really recycle our old clothes? (DW Planet A, 13 minutes, 100k+ views)
- https://www.youtube.com/watch?v=Ichj0ac3V_Y — How 7.5 Million Pounds Of Donated Clothes End Up At A Market In Ghana Every Week | World Wide Waste (Business Insider, 11 minutes, 1m+ views)

## Further reading

[Textiles: Material-Specific Data (US EPA)](https://www.epa.gov/facts-and-figures-about-materials-waste-and-recycling/textiles-material-specific-data) · [Textiles and the environment: the role of design in Europe's circular economy (European Environment Agency)](https://www.eea.europa.eu/en/analysis/publications/textiles-and-the-environment-the-role-of-design-in-europes-circular-economy-1)
