Repository: lpolovets/reference

File: sheets/recycling-and-circularity/entries/006-steel-scrap-and-the-eaf-route.md
---
number: 6
name: Steel Scrap and the EAF Route
part: 2
group: Bulk metals
output: closed
economics: profit
feed: mixed
drivers: [val, carbon]
maturity: comm
---

## Description
Steel is magnetic, so pulling it out of mixed waste costs almost nothing, and an electric arc furnace will melt nearly any grade of it back into liquid steel. A modern furnace holds 80–150 tonnes, strikes an arc from three graphite electrodes down into a cold scrap charge, and taps 40–60 minutes later, drawing roughly 350–450 kWh of electricity per tonne. The IEA puts the whole scrap-based EAF route at 2.1 GJ of final energy per tonne of crude steel against 21.4 GJ/t for the blast furnace and basic oxygen furnace, and at 0.04 tonnes of direct CO2 per tonne against 1.2 tonnes. Check which energy accounting a comparison uses before quoting it, because worldsteel counts electricity in primary-energy terms at 9.8 GJ per MWh and gets 5.2 GJ/t against 22.7 GJ/t for the same two routes, which is about a quarter rather than a tenth. Blast-furnace shops use scrap as well: a basic oxygen furnace charge is typically 15–25% scrap, which absorbs the heat the decarburization reaction gives off. Worldwide about 650 million tonnes of scrap goes into 1,869 million tonnes of crude steel, so roughly 30% of the metallic input to steelmaking is already recycled metal. The US share is much higher, and the arithmetic is worth doing: USGS reports 82 million tonnes of raw steel in 2025 against only 21 million tonnes of pig iron, and a BOF charge is 70–85% hot metal, which puts electric furnaces at close to 70% of US output.

## Strengths and weaknesses
The emissions gap is the largest of any material on this sheet. Counting grid electricity at the world average carbon intensity, the scrap EAF route emits 0.3 tonnes of CO2 per tonne of crude steel against 2.2 tonnes for BF-BOF, and it gets cleaner every year the grid does, with no change to the plant. The capital gap matters just as much to whoever is building: the IEA puts annualized capital at $34–58 per tonne of crude steel for a scrap EAF against $52–94 for BF-BOF, and a minimill is economic at 0.5–1.5 million tonnes a year where an integrated mill needs three to five times that. Two weaknesses are structural. Copper and tin cannot be removed from liquid steel at any sensible cost, so scrap chemistry caps which products a mill can roll, which is the subject of the next entry. And scrap supply is fixed by what was built decades ago rather than by today's demand, because the average steel product lasts about 40 years, so a mill cannot buy its way out of a tight scrap market the way it could order more iron ore.

## When to use
If you are building new steel capacity and scrap is available within a few hundred miles, build an EAF: it is cheaper per tonne of capacity, faster to permit, and it can be idled when power prices spike, which an integrated mill cannot. If the product is rebar, structural sections, merchant bar, or plate, scrap chemistry is a non-issue and 100% scrap is the normal charge. If the product is exposed automotive sheet, tinplate, or anything deep-drawn, plan on diluting with direct-reduced iron or pig iron and price that in from the start, because sorting alone will not get copper low enough. If you are forecasting how much of a national steel industry can go electric, look at scrap arisings and the product mix rather than at furnace capacity, since the constraint binds on chemistry before it binds on melting. And if the site has no firm grid connection at 100+ MW, the EAF question is settled before the metallurgy is discussed.

## Key numbers
EAF heat 80–150 t, tapped in 40–60 minutes at roughly 350–450 kWh/t · scrap-based EAF 2.1 GJ/t of final energy against 21.4 GJ/t for BF-BOF · 0.3 t CO2 per tonne including grid power against 2.2 t · BOF charge typically 15–25% scrap · about 650 Mt of scrap into 1,869 Mt of world crude steel · US No. 1 heavy melting composite averaged $319/t delivered in 2025 · annualized capital $34–58/t of crude steel against $52–94/t for BF-BOF

## Examples
Nucor is the largest US steelmaker and has never operated a blast furnace; Steel Dynamics and Commercial Metals run the same model, and Big River Steel in Arkansas showed that an EAF can hold automotive sheet tolerances. Cleveland-Cliffs and U.S. Steel are the only two companies still running integrated mills in the United States, at eight locations between them. Scrap is bought and sold against published grade specifications: the ReMA (formerly ISRI) specifications in North America and the EU-27 Steel Scrap Specification in Europe.

## Economic profile
Scrap is the whole cost story. US purchases of iron and steel scrap were worth $19.7 billion in 2025, the No. 1 heavy melting composite averaged $319 per tonne delivered, and a heat takes roughly 1.1 tonnes of scrap per tonne of liquid steel after melt loss and slag. The IEA puts raw materials and energy at 60–80% of the cost of making steel by any route, and for an EAF that is mostly one purchase order. Everything else is small by comparison: 350–450 kWh/t of electricity is $11–40 per tonne at $30–90/MWh, plus graphite electrodes, refractories, ferroalloys, and oxygen. Operating cost lands at $31–54 per tonne of crude steel against $48–87 for BF-BOF on the IEA's numbers, so the operator's margin is the spread between the finished product price and the scrap price, and both move. That spread is what makes the business cyclical rather than steady: scrap and steel prices usually move together, and the mills that survive downturns are the ones whose contracts index the two to each other. Carbon policy is now adding a second revenue line on top, since the EU Emissions Trading System with its border adjustment prices the 1.9-tonne CO2 gap per tonne directly into what a European buyer pays for primary steel.

## Videos

- https://www.youtube.com/watch?v=o9QrqAYAFwE — A Detailed Explanation of the Electric Arc Furnace - What It is and How It Works (James Sword Engineering, 6 minutes, 100k+ views)
- https://www.youtube.com/watch?v=o9QrqAYAFwE — A Detailed Explanation of the Electric Arc Furnace - What It is and How It Works (James Sword Engineering, 6 minutes, 100k+ views)

## Further reading

[Iron and Steel Scrap (U.S. Geological Survey Mineral Commodity Summaries 2026)](https://pubs.usgs.gov/periodicals/mcs2026/mcs2026-iron-steel-scrap.pdf) · [Iron and Steel Technology Roadmap (International Energy Agency)](https://iea.blob.core.windows.net/assets/eb0c8ec1-3665-4959-97d0-187ceca189a8/Iron_and_Steel_Technology_Roadmap.pdf)

File: sheets/recycling-and-circularity/entries/008-aluminum-remelting-and-secondary-alloys.md
---
number: 8
name: Aluminum Remelting and Secondary Alloys
part: 2
group: Bulk metals
output: open
economics: profit
feed: clean
drivers: [val, carbon]
maturity: comm
---

## Description
Recycling aluminum skips the Hall-Héroult cell, which is where essentially all the energy in primary aluminum goes: electrolysis draws 13–15 MWh per tonne of metal, and remelting scrap takes about 5% of the energy needed to refine the same tonne from bauxite. The plant is a casthouse rather than a smelter. Clean heavy scrap goes into a reverberatory side-well furnace, dross and contaminated material go into a rotary furnace under a molten salt cover that keeps oxygen off the metal, and painted or oily stock goes through a delacquering kiln first because organics burning in the melt raise metal loss. Chemistry is then adjusted with primary metal and master alloys, and the heat is cast into ingot, billet, or rolling slab. In the United States in 2025, 3.6 million tonnes of aluminum was recovered from purchased scrap, 56% of it new scrap from factories and 44% old scrap from discarded products, against just 660,000 tonnes of primary metal from the six remaining domestic smelters. Aluminum recovered from old scrap alone was equivalent to about 28% of US apparent consumption.

## Strengths and weaknesses
One loop genuinely closes and the rest does not. A beverage can is a 3xxx-series body with a 5xxx-series end, and melting the two together lands close enough to the body alloy that cans are made almost entirely from recycled metal. Everything else in the shredded post-consumer stream, sold as Zorba and Twitch, mixes cast and wrought pieces whose chemistries are incompatible: a cast alloy such as 356 carries about 9% alloying elements including 7% silicon, while a sheet alloy such as 6111 carries about 3% total and at most 1.1% silicon. Silicon and iron cannot be removed from aluminum at any sensible cost, so the mixed stream can only flow downhill, and US cast parts run about 60% recycled content against about 25% for wrought parts. The other recurring loss is physical: melt loss runs 2–5% on clean heavy scrap and much higher on thin painted stock, and the salt cake from rotary furnaces has to be reprocessed or, in the EU, handled as hazardous waste.

## When to use
If the feed is a single known alloy from a factory floor, remelt it in a closed loop with the customer who generated it and skip the merchant market entirely, because that scrap is worth nearly ingot price. If the feed is baled used beverage cans, remelting into can sheet works and is the one high-volume closed loop in the industry. If the feed is shredded mixed scrap, plan on making cast alloys and price the output accordingly, since no current sensor-based method sorts shredded aluminum by individual alloy at commercially viable rates. If you are evaluating a sorting technology, get the throughput before the purity: LIBS and XRF are precise but run at 3–8 tonnes an hour, X-ray transmission reaches about 30 tonnes an hour and only splits cast from wrought while leaving roughly 15% cast in the wrought fraction, and optical sorters reach 35 tonnes an hour but aluminum alloys all look the same. If a project's economics depend on selling wrought-grade scrap into wrought products, treat that as the risk in the model rather than an assumption.

## Key numbers
Remelting takes about 5% of the energy of primary aluminum, which draws 13–15 MWh/t · US 2025: 3.6 Mt recovered from purchased scrap against 660 kt primary, 56% new and 44% old · old scrap equal to about 28% of US apparent consumption · cast alloy 356 has 9% alloying elements including 7% silicon against 3% and 1.1% max for sheet alloy 6111 · US cast parts about 60% recycled content, wrought parts about 25% · melt loss 2–5% on clean heavy scrap · sorting throughput 3–8 t/h for LIBS and XRF, about 30 t/h for XRT, 35 t/h optical

## Examples
Novelis is the largest aluminum recycler and runs closed-loop contracts that take stamping scrap straight back from automakers, most visibly for Ford's aluminum-bodied F-150. Constellium and Real Alloy cover the merchant end, remelting purchased scrap into rolling slab and cast ingot. Hydro sells CIRCAL billet with a stated post-consumer recycled content, which is what a carbon-driven customer is actually buying. The six remaining US primary smelters produced 660,000 tonnes in 2025, less than a fifth of what the country's secondary industry recovered.

## Economic profile
The margin is the spread between what a remelter pays for scrap and what the ingot or billet sells for, minus melt loss, energy, and dross and salt handling, and melt loss is usually the largest thing the operator controls. US market ingot averaged 180 cents a pound in 2025, up 39% from 2024, so a percentage point of yield is real money on a large heat. The siting logic is different from primary aluminum in a way that matters to anyone building: because remelting uses about 5% of the electricity, a secondary plant does not need the dedicated power contract a potline needs, so it can be put next to the scrap instead of next to cheap power. The awkward fact in the US numbers is that 2.2 million tonnes of aluminum scrap was exported in 2025 against 0.89 million tonnes imported, meaning the country ships out more scrap than it produces primary metal, and the value added by remelting is captured somewhere else. Carbon policy is now pushing back on that, since the EU Emissions Trading System with its border adjustment prices the primary-to-secondary gap directly and low-carbon billet sells at a premium. The forward risk worth watching is the cast-alloy sink. Engine blocks, cylinder heads, and transmission cases were the traditional home for dirty secondary alloy, electric vehicles do not have them, and the large structural castings that replaced them are made to tighter iron and silicon limits, so they cannot absorb the same feed.

## Videos

- https://www.youtube.com/watch?v=KmMP67eC2tg — How Are Aluminium Cans Recycled? | How Do They Do It? (DCODE by Discovery, 6 minutes, 5m+ views)
- https://www.youtube.com/watch?v=g8IULXLyos4 — The Aluminum Can Recycling Loop (Think Cans, 6 minutes, 10k+ views)

## Further reading

[Secondary Aluminum Operations, AP-42 Section 12.8 (U.S. Environmental Protection Agency)](https://www.epa.gov/sites/default/files/2020-11/documents/c12s08.pdf) · [Alloy selective optical sorting of mixed post-consumer aluminum scrap streams (Pacific Northwest National Laboratory)](https://www.osti.gov/servlets/purl/3021470)

File: sheets/recycling-and-circularity/entries/014-pyrometallurgical-battery-recycling.md
---
number: 14
name: Pyrometallurgical Battery Recycling
part: 3
group: Battery recycling
output: feed
economics: thin
feed: dirty
drivers: [val, reg]
maturity: comm
---

## Description
Pyrometallurgy feeds whole cells, modules, or black mass into a shaft or electric furnace at 1,300–1,500 °C and lets high-temperature metallurgy do the sorting. The separator, binder, and electrolyte burn off, the graphite acts as a reductant and part of the fuel, and the charge splits into two phases: a metallic alloy or matte carrying nickel, cobalt, copper, and iron, and a slag carrying aluminum, manganese, and lithium. The alloy goes on to a conventional leach and solvent-extraction refinery, which is why the back half of this route is ordinary base-metal hydrometallurgy and produces the same nickel and cobalt sulfates a mine-fed refinery does. Recovery is 90–98% for nickel, cobalt, and copper, and 0% for lithium unless a separate step is added to leach it back out of the slag, which typically returns 40–70%. Graphite and electrolyte are destroyed by design, so nothing comes back from either. The organics in the cells supply a large share of the process heat, but the fluorine released from the electrolyte and binder makes offgas scrubbing mandatory, so a smelter without an existing gas-cleaning train cannot simply start taking cells.

## Strengths and weaknesses
Feed tolerance is the reason this route exists. A smelter takes mixed chemistries, unsorted packs, wet cells, damaged cells, and modules nobody can economically take apart, with no discharge step and no disassembly line, which removes the most labor-intensive and most dangerous work in the front end. It is also the only route that will accept material pulled from crashed or burned vehicles. What it costs is everything that reports to the slag. Lithium, aluminum, and manganese go there, and lithium in slag is a low-grade feed of roughly 1–3% Li2O against about 6% in a spodumene concentrate, so recovering it is a second hydrometallurgical plant treating poor ore. Energy use and direct CO2 are also several times the ambient-temperature route's, and the failure mode to watch is regulatory rather than technical: the EU battery regulation requires 50% lithium recovery from 2027 and 80% from 2031, and a smelter without slag treatment cannot meet either.

## When to use
Pick pyrometallurgy when the feed is heterogeneous and the value is in nickel and cobalt. If you are taking end-of-life packs from a mixed vehicle fleet, packs of unknown state of charge, or anything with fire risk, this is the route that works, and the discharge and disassembly labor you avoid is real money. Pick hydrometallurgy instead when the feed can be sorted and you need the lithium, because 80–95% lithium recovery is where that route pays and 0% is not. If the feed is LFP, a smelter is the worst answer available, since LFP's only real value is the lithium that reports to slag, so treat it as a disposal service priced on a gate fee. The strongest case for pyro is not a greenfield plant at all: if you already own a nickel or copper smelter with permits, fluorine-capable gas cleaning, and a refinery behind it, adding a battery line is an incremental project, and the marginal cost per tonne is far below what a new plant would need to charge.

## Key numbers
1,300–1,500 °C in a shaft or electric furnace · nickel, cobalt, and copper recovered at 90–98% · lithium recovery 0% without slag treatment and 40–70% with it · slag runs roughly 1–3% Li2O against about 6% in spodumene concentrate · graphite and electrolyte destroyed, so 0% recovery on both · EU battery regulation requires 50% lithium recovery from 2027 and 80% from 2031 · adding a battery line to an existing smelter costs tens of millions against $200–500M for a greenfield hydrometallurgical refinery.

## Examples
Umicore's Hoboken plant in Belgium is the reference operation, with a dedicated battery line rated near 7,000 t/yr, roughly 20,000 electric-vehicle packs, running alongside the smelter that already processes electronic scrap and spent autocatalysts. Glencore's Sudbury complex in Ontario feeds battery material into an existing nickel smelter and refines the alloy at Nikkelverk in Norway; Nickelhütte Aue in Germany and Accurec, which pairs a thermal step with hydrometallurgy, are the other European operators.

## Economic profile
This is the economics of an existing asset rather than of a process. A smelter's fixed costs are already carried by its primary business, so battery feed is judged on marginal terms: does the payable metal in the charge cover fuel, reagents, gas cleaning, and the throughput given up on other material. That test is far easier to pass than the one facing a greenfield chemical plant, which has to repay $200–500M against a feed stream that does not yet exist at scale, and it is why adding a battery line to an existing smelter costs tens of millions instead. It also means capacity does not grow smoothly, because it depends on somebody else having spare furnace hours. Revenue comes almost entirely from nickel, cobalt, and copper, so the route is exposed to exactly the same prices as primary supply and is most profitable when a mine would also be profitable. For low-value or hazardous feed the gate fee is the business rather than a supplement to it, typically $1,000–3,000 a tonne, and for LFP it is the entire revenue line. The strategic argument for keeping this capacity is not that it recovers metal cheaply, because it usually does not; it is that nothing else will take the material at all, and that capability has a price.

## Videos

- https://www.youtube.com/watch?v=D4MzYNkmGWw — Umicore FAQ - How does the battery recycling process work? (Umicore, 2 minutes, 1k+ views)
- https://www.youtube.com/watch?v=H44lExutTrs — Pyro vs Hydro - Recycled EV Content (Recycled EV Content, 8 minutes, under 1k views)

## Further reading

[Pyrometallurgical Approach to Extracting Valuable Metals from a Combination of Diverse Li-Ion Batteries' Black Mass (ACS Sustainable Resource Management)](https://pmc.ncbi.nlm.nih.gov/articles/PMC11345943/) · [Global Regulations for Sustainable Battery Recycling: Challenges and Opportunities (Argonne National Laboratory)](https://www.osti.gov/pages/biblio/2570818)

File: sheets/recycling-and-circularity/entries/015-hydrometallurgical-battery-recycling.md
---
number: 15
name: Hydrometallurgical Battery Recycling
part: 3
group: Battery recycling
output: closed
economics: thin
feed: mixed
drivers: [val, supply, reg]
maturity: scale
---

## Description
Hydrometallurgy dissolves black mass in sulfuric acid with hydrogen peroxide as a reductant at roughly 60–90 °C for one to four hours, which puts better than 95% of the cathode metals into solution. Iron, aluminum, and copper are then dropped out as impurities, and the pregnant liquor runs through a solvent-extraction train, usually D2EHPA to pull manganese and Cyanex 272 to make the cobalt-nickel split. Each separated stream crystallizes as a battery-grade sulfate. Lithium stays in solution through the whole circuit and comes out last, precipitated from the raffinate as carbonate with soda ash or converted to hydroxide. Recovery is 95–98% for nickel, cobalt, and manganese and 80–95% for lithium, with copper and aluminum recovered as byproducts; graphite usually leaves in the leach residue and the electrolyte is already gone by this point. The products are the same chemicals a mine-fed refinery makes, so they drop into an existing precursor plant with no qualification beyond the usual purity spec, which is the main reason most new Western capacity is being built on this route.

## Strengths and weaknesses
The recoveries are the best of any commercial route, the plant runs near ambient temperature so energy use is a fraction of a smelter's, and lithium comes back rather than going to slag. The costs are reagents, salt, and water. Every tonne of black mass consumes roughly 1.5 tonnes of sulfuric acid, a few hundred kilograms of peroxide, and enough caustic and soda ash to neutralize what the acid did, and it leaves behind 10–20 cubic meters of process water and several tonnes of sodium sulfate per tonne of metal produced. Sodium sulfate sells for $50–100 a tonne into a low-value market if it sells at all, so it is frequently a disposal line rather than a revenue line, and effluent treatment is often the permit-limiting step for a new site. The circuit is also tuned to a nickel and cobalt grade, so an LFP or sodium-ion feed does not just reduce the margin, it inverts it. Fluorine from residual LiPF6 attacks equipment and has to be managed, and aluminum carried through from sloppy shredding consumes acid for nothing.

## When to use
If the feed is nickel-cobalt production scrap or sorted end-of-life NMC and NCA black mass, this is the right route and the nickel and cobalt pay for the plant. If the feed is mixed, wet, or damaged, a smelter will take it and a hydrometallurgical plant will not, so send it there instead. If the feed is LFP, do the arithmetic before committing capital, because there is no nickel or cobalt to recover and the lithium alone rarely covers the reagent bill. If a recovery mandate applies to you, this route is the straightforward way to meet the EU battery regulation's 50% lithium recovery from 2027 and 80% from 2031, which is a real reason to pick it over pyrometallurgy in Europe. Before sizing anything, contract the feed: the sector's write-offs came from plants built against forecasts of end-of-life packs that have not arrived, not from chemistry that did not work.

## Key numbers
Leach in sulfuric acid with peroxide at 60–90 °C for 1–4 hours, dissolving better than 95% of the cathode metals · recovery 95–98% for nickel, cobalt, and manganese and 80–95% for lithium · roughly 1.5 t of sulfuric acid per tonne of black mass, plus peroxide, caustic, and soda ash, for about $600–900 a tonne in reagents · 10–20 cubic meters of process water per tonne of black mass and several tonnes of sodium sulfate per tonne of metal, worth $50–100 a tonne if it sells · all-in processing roughly $1,500–3,000 per tonne of black mass · a commercial refinery costs $200–500M at 20,000–50,000 t/yr · EU targets of 50% lithium recovery from 2027 and 80% from 2031.

## Examples
Redwood Materials in Nevada and South Carolina is the largest US operation and takes whole packs rather than buying black mass; Ascend Elements runs the Apex plant in Kentucky and a lithium line in Covington, Georgia; Cirba Solutions and American Battery Technology Company are the other US names. Li-Cycle built the shredding network but ran out of money mid-construction on its Rochester refining hub, which Glencore took control of. In Europe, Altilium, Tozero, and Librec are the credible startups, and in Asia SungEel HiTech, CATL's Brunp, GEM, and Huayou Cobalt run most of the world's operating capacity.

## Economic profile
Reagents are the operating cost that distinguishes this route, and they are worth pricing out rather than waving at. Per tonne of black mass, roughly 1.5 tonnes of sulfuric acid at $100–150 a tonne is $150–225, a few hundred kilograms of peroxide at around $600 a tonne is another $180, and the caustic and soda ash needed to neutralize the circuit and precipitate lithium add $250–450, so the reagent bill lands near $600–900 a tonne before labor, power, or effluent handling. Add those and all-in processing typically runs $1,500–3,000 a tonne of black mass. Against that, NMC black mass sells at roughly $2,500–4,000 a tonne, which tells you immediately that this route only works on nickel-cobalt feed and only when the refiner captures the difference between payable and contained metal. Capital is the second problem: a full refinery is a chemical plant with a solvent-extraction train, a crystallization circuit, and effluent treatment, at $200–500M for 20,000–50,000 t/yr, and fixed costs dominate, so a plant running at half utilization has roughly double the unit cost. The sodium sulfate stream deserves a line in the model of its own, because several tonnes per tonne of metal at $50–100 a tonne is either a small credit or a disposal charge depending on whether a buyer exists within trucking distance. If you are underwriting one of these plants, the three questions that matter are where the tonnes come from, what chemistry they are, and who takes the salt.

## Videos

- https://www.youtube.com/watch?v=tMvbg4XvM7Y — Recycling Lithium-Ion Battery: How Does It Work? (Engineering with Rosie, 15 minutes, 50k+ views)
- https://www.youtube.com/watch?v=37Z33JOZ6W4 — Metso Battery black mass recycling process (Metso, 4 minutes, 1k+ views)

## Further reading

[Primary material supply configurations and domestic recycling for cost-effective battery material production in the US (Lawrence Berkeley National Laboratory)](https://www.osti.gov/pages/biblio/3017826) · [Financial viability of electric vehicle lithium-ion battery recycling (iScience)](https://pmc.ncbi.nlm.nih.gov/articles/PMC8283134/)

File: sheets/recycling-and-circularity/entries/025-depolymerization-to-monomer.md
---
number: 25
name: Depolymerization to Monomer
part: 5
group: Chemical plastics
output: closed
economics: sub
feed: mixed
drivers: [brand, reg]
maturity: pilot
---

## Description
Depolymerization breaks the polymer backbone at the bond that formed it and returns the monomer, so the product has no thermal history and the resin made from it meets a virgin specification. It works on condensation polymers because the linking bond is a heteroatom bond that can be reversed by putting the eliminated small molecule back in. PET is depolymerized by glycolysis in excess ethylene glycol at 180–240 °C over a zinc, manganese or titanium catalyst to give BHET, by methanolysis in methanol at 180–280 °C under pressure to give dimethyl terephthalate and ethylene glycol, by hydrolysis in acid, base or neutral water to give terephthalic acid, or enzymatically with an engineered cutinase at 65–72 °C, which is the Carbios route and runs far cooler than the rest. Nylon 6 goes back to caprolactam by steam or acid hydrolysis at roughly 250–300 °C, and polystyrene is the one chain-growth polymer that cooperates, because above about 350 °C it unzips to styrene rather than fragmenting randomly. Polyethylene and polypropylene have nothing but carbon-carbon bonds in the backbone and no reversible linkage, so heating them gives random scission, which is pyrolysis rather than depolymerization. Yield to monomer is typically 70–90%, and the monomer then has to be purified by distillation or crystallization and repolymerized in a separate plant, each of which costs a few more percent.

## Strengths and weaknesses
The output is the real advantage: a purified monomer carries no color, no additive and no chain-length history, so the feed can be colored, opaque, thermoformed or textile PET that mechanical recycling cannot use, and the resin still qualifies for food contact on the same basis as virgin. The limits are chemical and economic. Chemically, the route is confined to PET, nylon and polystyrene, which is a minority of the plastic waste stream, and PET depolymerization still needs the feed sorted well enough that polyolefins and PVC do not end up in the reactor. Economically, you are paying to reverse a polymerization you already paid for once, and then paying to run it forward again, which is why the energy and capital per tonne land far above mechanical recycling. Enzymatic hydrolysis is the most interesting answer to that because it runs near 70 °C rather than above 200 °C, but it needs the PET amorphized and micronized first, and no plant has yet proved the economics at industrial scale.

## When to use
Use depolymerization when the feed is PET or nylon that mechanical recycling has to reject, and when the buyer needs a virgin-equivalent specification rather than a good recyclate. If the polymer is polyethylene or polypropylene, the answer is no, and any pitch that says otherwise is describing pyrolysis. If the contamination is the problem but the chain is intact, dissolution is cheaper and keeps the polymer, so compare against that first rather than against mechanical recycling. If you are modeling one of these plants, price the monomer at monomer value and check whether the business closes without a recycled-content premium, because in most cases it does not. As a rule of thumb, treat depolymerization as the route you pick for output quality rather than for cost, and make sure somebody has contracted to pay for that quality before the plant is built.

## Key numbers
PET glycolysis 180–240 °C, methanolysis 180–280 °C under pressure, enzymatic hydrolysis 65–72 °C · nylon 6 to caprolactam at roughly 250–300 °C · polystyrene unzips to styrene above about 350 °C · 70–90% yield to monomer, before purification and repolymerization losses · processing cost roughly $700–1,500 a tonne against $250–500 for mechanical · terephthalic acid roughly $700–950 a tonne and ethylene glycol roughly $500–700 · rPET has traded $300–600 a tonne above virgin in tight periods

## Examples
Eastman runs a methanolysis plant at Kingsport, Tennessee designed for roughly 110,000 tonnes a year of hard-to-recycle polyester, and was selected in 2024 for a US Department of Energy industrial demonstration award of up to $375 million toward a second plant at Longview, Texas. Carbios is building the first industrial enzymatic PET plant at Longlaville, France for roughly 50,000 tonnes a year of PET waste, delayed repeatedly by financing; Aquafil's ECONYL process has depolymerized nylon 6 from fishing nets and carpet back to caprolactam commercially for over a decade, which makes it the clearest working example on this list; Loop Industries and Agilyx have run PET and polystyrene depolymerization at demonstration scale for years without reaching commercial volume.

## Economic profile
The arithmetic that decides this route is that a monomer is worth monomer money. Terephthalic acid runs roughly $700–950 a tonne and ethylene glycol roughly $500–700, so a process costing $700–1,500 a tonne to run does not close on the commodity value of what it makes, and the gap has to come from somewhere else. That somewhere else is the recycled-content premium, which reached $300–600 a tonne over virgin PET during tight periods and compressed when virgin prices fell in 2023 and 2024, plus public capital: DOE demonstration awards, EU innovation funding and brand prepayments are financing most of the plants now under construction. Capital intensity is the other constraint, since this is a chemical plant with reactors, distillation and monomer purification, running well above $2,000 per annual tonne, and the depolymerization unit still has to sit next to or ship to a polymerization line. The one place the economics stand up without help is nylon 6, where caprolactam is worth roughly twice what PET monomers are worth and the feed, carpet and fishing net, arrives with a gate fee attached. If you are underwriting a PET project, the question is not whether the chemistry works, because glycolysis and methanolysis have been industrial for decades; it is whether the recycled-content rule that pays the premium survives the life of the plant.

## Videos

- https://www.youtube.com/watch?v=gEFRcA_D3bQ — CHEMICAL RECYCLING #1 - Synthesis of terephthalic acid from waste PET water bottle (ZodaChem, 4 minutes, 5k+ views)
- https://www.youtube.com/watch?v=FyCXfz87b2Q — Chemical recycling – depolymerisation of polystyrene waste to styrene monomer (INEOS Styrolution, 6 minutes, 5k+ views)

## Further reading

[Industrial and Laboratory Technologies for the Chemical Recycling of Plastic Waste (ACS Catalysis)](https://pmc.ncbi.nlm.nih.gov/articles/PMC11334192/) · [Polymer Deconstruction and Redesign Strategies for Plastics Recycling (Advanced Materials Technologies)](https://www.osti.gov/servlets/purl/3027702)
