Repository: lpolovets/reference

File: sheets/semiconductor-manufacturing/h2h.html
    <h2>Head-to-head: the lithography ladder</h2>
    <p class="muted">This is the decision that sets minimum feature size, and most of the sheet sits downstream of it. Read it as a per-layer choice rather than a per-fab one: a leading-edge fab owns every rung and runs each layer on the cheapest one that prints it, which is why the majority of layers on a 2 nm wafer are still exposed on immersion. Two rungs are left out. ArF dry at 193 nm resolves about 65 nm and sits between KrF and immersion, but most new capacity skipped it and went from KrF straight to immersion. Direct-write e-beam is left out because its throughput only makes sense for prototypes and mask writing, where the point is avoiding a mask set entirely.</p>
    <div class="tblwrap"><table>
      <thead><tr><th>Generation</th><th>Single-exposure resolution</th><th>Tool price and throughput</th><th>Who can supply it</th><th>Pick it when</th></tr></thead>
      <tbody>
        <tr><td>i-line, 365 nm</td><td>About 350 nm, from a filtered mercury lamp</td><td>About $3.8M, and a hundred-plus wafers an hour. Roughly 220 tools sold in 2024</td><td>Nikon and Canon build new tools, SMEE builds domestic Chinese ones, and there is a deep secondhand market. The one rung where export control has no leverage</td><td>Your smallest feature is above roughly 0.35 µm. That covers power MOSFETs, analog and mixed-signal, MEMS, LEDs, and fan-out redistribution layers. On silicon carbide or gallium nitride, spend the money on substrate and epi instead, because linewidth is not what makes those devices work.</td></tr>
        <tr><td>KrF, 248 nm</td><td>About 110 nm</td><td>About €11M, and up to 400 wafers an hour on an ASML NXT:870B</td><td>ASML, Nikon, and Canon all still sell new scanners, plus a large used fleet. Excimer sources come from Cymer and Gigaphoton</td><td>Features fall between roughly 110 and 350 nm. That is mature logic, DRAM periphery, and most of the layers in a 3D NAND stack, since NAND scales by adding layers rather than shrinking features. It is also the finest tool a fab can buy without an export licence, so design to it if your capacity has to be licence-free.</td></tr>
        <tr><td>ArF immersion</td><td>38 nm half-pitch, with water between lens and resist raising NA to 1.35</td><td>Roughly €83M, about $90M, and at least 295 wafers an hour on an NXT:2100i</td><td>ASML in practice. Nikon ships a handful a year against ASML's dozens per quarter, Zeiss SMT is the only optics source, and Dutch licences have been required since September 2023</td><td>The layer prints at 38 nm half-pitch or coarser. Expose it once and stop, because this is the cheapest way to get that resolution. Do not buy immersion for work KrF can do: the tool costs seven times as much and buys nothing you will use.</td></tr>
        <tr><td>Multi-patterning</td><td>Below 38 nm by splitting one design layer: self-aligned double patterning halves the pitch, quadruple quarters it</td><td>No new tool. Litho-etch-litho-etch runs roughly 2.5× the cost of a single exposure, mask sets reached 60–100 reticles, and each pass takes another litho, deposition, and etch slot</td><td>Every input has four or more suppliers, several with domestic Chinese equivalents, so no export regime closes this route. Mask blanks are the tight input, at roughly 93% AGC and Hoya</td><td>The pitch is finer than 38 nm half-pitch and you have no EUV. Use the self-aligned versions where the layout is a regular grating (fins, gate lines, lower metal levels) and litho-etch-litho-etch where it is not. Model the cycle time and the yield loss rather than counting reticles.</td></tr>
        <tr><td>EUV, 0.33 NA</td><td>About 13 nm half-pitch, using 13.5 nm light off multilayer mirrors in vacuum</td><td>$180–230M, and 220 wafers an hour at 30 mJ/cm². Draws roughly a megawatt</td><td>ASML alone, and no other country has reproduced one. Zeiss makes the mirrors, Trumpf the drive lasers, and Japanese firms over 95% of high-end resist. Never exported to China</td><td>One exposure replaces three or more immersion passes, which is usually true from about N7 down. Skip it for memory that scales by stacking: NAND's cost curve does not touch lithography, and DRAM adopted EUV late and on only a few layers.</td></tr>
        <tr><td>High-NA EUV</td><td>About 8 nm half-pitch at NA 0.55</td><td>$350–400M, with Samsung reported to have paid $773M for two. The field halves to 26 × 16.5 mm, so a die above 429 mm² is stitched from two exposures</td><td>ASML alone, a handful of systems a year, with Zeiss the only source of the anamorphic optics. Fewer than about a dozen tools exist worldwide</td><td>It replaces more than two low-NA passes, since one High-NA exposure costs roughly 2.5× one low-NA exposure. Intel shipped 18A layers this way in July 2026 and dual-qualified them on 0.33 NA tools as a hedge; TSMC says it does not need High-NA through A12 in 2029. Both positions can be right for different product mixes.</td></tr>
      </tbody>
    </table></div>

    <h2>Which logic transistor to build on</h2>
    <p class="muted">This settles what architecture a digital part should be designed on. Every option here works electrically, so the argument is almost always about money: whether the volume amortizes the mask set and the design NRE. Backside power is in the table even though it is an add-on rather than a channel shape, because at the frontier it competes for the same budget as a node transition. CFET and forksheet are left out, since imec's roadmap puts CFET around A7 in 2033, which is a research schedule rather than something you can plan a product around. Partially depleted SOI is left out because it is legacy and nobody should start a design on it.</p>
    <div class="tblwrap"><table>
      <thead><tr><th>Architecture</th><th>Node and cost</th><th>What it buys</th><th>Who can build it</th><th>Pick it when</th></tr></thead>
      <tbody>
        <tr><td>Planar bulk CMOS</td><td>28 nm to 180 nm; about $3,000 for a 28 nm 300 mm wafer</td><td>Low mask counts, decades-old yields, and a specialty library the leading edge does not offer: high-voltage devices, BCD, embedded flash, thick copper for RF inductors, MEMS, image-sensor pixels</td><td>Dozens of firms, and no export control bites at 28 nm and above. The exposure runs the other way: Chinese fabs are heading toward roughly 28% of world mature-node capacity</td><td>The part is a microcontroller, power-management IC, display driver, image sensor, or anything dominated by analog and I/O. Cost per transistor has been roughly flat since 28 nm, so a shrink has to be justified by performance rather than by cost.</td></tr>
        <tr><td>FD-SOI</td><td>GlobalFoundries 22FDX and Samsung 18FDS; substrate costs a multiple of a bulk wafer, but mask set and NRE stay at planar-node levels</td><td>FinFET-like leakage out of a planar flow, plus a body-bias knob you can turn after tape-out. The 6 nm-class film has to hold about ±0.5 nm across 300 mm, and that variation lands on threshold voltage</td><td>Two credible substrate suppliers (Soitec and Shin-Etsu Handotai) and two foundries. The list is shrinking: Soitec ended GlobalWafers' Smart Cut licence, with a transition running to June 2027</td><td>You need FinFET-class leakage but your volume cannot amortize a FinFET mask set and design NRE. It is the deliberate decision not to go to the leading edge, and body biasing is worth real power on a battery part. Avoid it on thermally dense designs, because the buried oxide traps heat.</td></tr>
        <tr><td>FinFET</td><td>22 nm in 2011 through 3 nm today; design NRE commonly cited at roughly $249M at 7 nm and $449M at 5 nm</td><td>A much steeper subthreshold slope than planar, so the same leakage budget buys a lower supply voltage. Drive current comes in whole fins, so a designer picks one, two, or three fins rather than a width</td><td>Three firms at 5 nm and below. From 16 to 10 nm it is an all-DUV technology, which is how SMIC reached 7 nm without EUV, at a yield and throughput penalty</td><td>You need modern CPU, GPU, or large-SoC performance in 2026. N7 and N5 are the value point: the tools are depreciated and the wafer costs roughly half what a 2 nm wafer does. Go back to planar or FD-SOI when the part is dominated by analog and I/O, because quantized fin widths make those blocks harder to design.</td></tr>
        <tr><td>GAA nanosheet</td><td>2 nm and below; about $30,000 for an N2 wafer, with design NRE commonly estimated around $725M</td><td>TSMC reports N2 at 35% lower power at the same performance, or 15% more performance at the same power, against N3E, with N2 defect density below N3 at the same point in the ramp. Sheet width is drawn continuously instead of quantized</td><td>Three firms in production: Samsung SF3 in 2022, Intel 18A in November 2025, TSMC N2 in December 2025. EUV is required and cannot be exported to China, and multi-patterning at these pitches is impractical rather than merely expensive</td><td>You need the last increment of performance per watt and your volume carries the mask set and the NRE: large phone SoCs, AI accelerators, server CPUs, and very little else. If memory bandwidth, packaging, or the thermal path is the bottleneck, the same money buys more in the tables below.</td></tr>
        <tr><td>Backside power</td><td>2 nm and below, on top of nanosheet; adds bonding, thinning from 775 µm to the nano-TSV tips, and backside metal to the most expensive wafers made</td><td>Intel PowerVia: about 30% less IR drop, 5–10% better standard-cell utilization, and up to roughly 4% more performance at constant power. TSMC A16: 8–10% more speed at the same voltage, or 15–20% less power at the same speed</td><td>Intel shipped it on 18A from November 2025, TSMC's A16 slipped to 2027, and Samsung targets SF2Z in 2027. Bonders come from EV Group and SUSS, thinning mostly from Disco, and hybrid bonding is bidding for the same tools</td><td>The design is power-delivery-limited: IR drop already forces you to over-provision supply voltage, and lower-level routing congestion is what your place-and-route team complains about. Skip it on low-power, analog-heavy, or thermally marginal parts. TSMC's N2X keeps front-side power even at the frontier, so the trade is not universal.</td></tr>
      </tbody>
    </table></div>

    <h2>How the die connects to everything else</h2>
    <p class="muted">This settles the packaging decision, from the cheapest first-level interconnect to the densest. Each rung buys more connections at finer pitch for more money, and most products use two or three of them at once, so read it as a menu rather than a ladder you climb once. Two things are left out. HBM is a memory product you buy rather than an interconnect you choose, and it needs 2.5D underneath it anyway. Co-packaged optics is left out because it solves a different problem: getting light out of the package rather than wires between dies.</p>
    <div class="tblwrap"><table>
      <thead><tr><th>Option</th><th>Pitch and I/O</th><th>What it costs</th><th>Who can supply it</th><th>Pick it when</th></tr></thead>
      <tbody>
        <tr><td>Wire bond</td><td>40–60 µm pad pitch on the die perimeter only, topping out in the low hundreds of connections</td><td>Cents per die. A bonder costs a few hundred thousand dollars and runs for twenty years</td><td>The least concentrated step on the sheet. Dozens of OSATs (ASE, Amkor, JCET, Powertech, TongFu) and four credible bonder vendors in ASMPT, Kulicke &amp; Soffa, Besi, and Shinkawa</td><td>The part needs fewer than roughly 300 connections and is not power- or frequency-critical. That covers most microcontrollers, power ICs, sensors, and NAND. Every added wire is another second of machine time, which is what sets the crossover.</td></tr>
        <tr><td>Flip-chip</td><td>Roughly 130 µm C4 bump pitch across the whole die face, giving thousands of I/O and a much shorter power path</td><td>The ABF build-up substrate dominates, and can cost more than the die on a mature part. HPC substrates have gone from 3+3 to 13+13 build-up layers</td><td>Assembly is a commodity; the substrate is not. Ajinomoto supplies over 95% of the ABF film, and Ibiden, Unimicron, Shinko, AT&amp;S, Nan Ya, and Kyocera make the substrates</td><td>I/O count passes what the perimeter can hold, supply current makes bond-wire inductance a power-integrity problem, or the die is a processor of any kind. Price the substrate first, because that rather than the bonding step is what makes flip-chip expensive at low pin counts.</td></tr>
        <tr><td>Fan-out</td><td>2 µm RDL lines and spaces on TSMC InFO_oS, against 5 µm and up for mainstream fan-out; no substrate and no C4 bump in the stack-up</td><td>Priced per unit of carrier area, which is the whole argument for moving from a 300 mm round to a panel 500–600 mm on a side. Packages over 65 mm square are in production</td><td>The least concentrated advanced option. TSMC, ASE, Amkor, JCET, Powertech, and Samsung all run lines, and requalifying a second source takes months rather than years</td><td>The part needs more I/O than wire bond gives but the flip-chip substrate is too expensive or too thick, which is the mobile and RF case. Height matters too, since deleting the substrate saves real millimetres. Use chip-last if die cost is high, chip-first if throughput and cost matter more.</td></tr>
        <tr><td>2.5D interposer</td><td>CoWoS microbumps around 40 µm on one continuous silicon slab thinned to about 100 µm, stitched to roughly 3.3 reticle fields past the 858 mm² limit</td><td>About $750 per package, against $20,000-plus of logic and HBM sitting on top of it</td><td>TSMC does the large majority through CoWoS, and Samsung's I-Cube is a distant third. Capacity went from about 13k wafers a month at the end of 2023 to 70–75k at the end of 2025, targeting 120–140k in 2026, and has been sold out throughout</td><td>The design needs HBM, or tens of thousands of die-to-die signals, and die placement is dense enough that you want the simpler assembly flow. Interposer yield falls with area the way die yield does, so a defect on a $750 interposer takes several $20,000 dies with it.</td></tr>
        <tr><td>Embedded bridge</td><td>Small silicon bridges dropped into an organic or molded interposer only where two chips talk. Intel EMIB at 45 µm, EMIB-T validated at 36 µm; CoWoS-L reaches 5.5 reticle fields in 2026</td><td>$1,000–1,100 per package for CoWoS-L, above CoWoS-S, on packages that are correspondingly larger</td><td>TSMC CoWoS-L and Intel EMIB in-house, with Amkor's S-Connect as the merchant alternative. OSAT partners add perhaps 50–60k wafers a month of overflow assembly</td><td>The package is large and you would otherwise buy interposer area you do not use. It scales further than a monolithic interposer because the carrier is no longer limited by what a scanner can print, and the roadmap talk runs to 14 reticle fields with 24 HBM stacks by 2029.</td></tr>
        <tr><td>3D microbump</td><td>Intel Foveros solders die to die at 36 µm pitch, heading to 25 and 18 µm, with underfill in the gap</td><td>No CMP and no cleanroom handling, so it runs in a normal assembly house</td><td>The same OSAT base that does flip-chip can do it, which is the practical reason to prefer it over hybrid bonding when the pitch allows</td><td>You want the wire-shortening benefit of stacking and the pitch you need is 25 µm or coarser. The process is far more forgiving than hybrid bonding. If the dies are large and mostly need to sit beside each other, an interposer or bridge is cheaper and thermally easier.</td></tr>
        <tr><td>Hybrid bonding</td><td>Copper pad to copper pad with no solder: TSMC SoIC at 6 µm today and 4.5 µm planned for 2029, Intel Foveros Direct at 9 µm, and up to 56× the interconnect density of 2.5D by TSMC's claim</td><td>Cheap in materials, expensive in everything else: it adds CMP and fab-grade handling, and bonders run only 1,600–2,000 die placements an hour</td><td>Besi with Applied Materials, and ASMPT, supply nearly all die-to-wafer bonders; EV Group and SUSS dominate wafer-to-wafer. Only TSMC, Intel, and Samsung run it in volume, each in-house, and Adeia licenses the foundational patents</td><td>You need single-digit-micron pitch or the lowest energy per bit available: roughly 0.05 pJ/bit for Foveros Direct against about 0.25 pJ/bit for a UCIe advanced-package link. Check the thermal path first, because on current AI parts heat rather than cost is the usual reason not to stack.</td></tr>
      </tbody>
    </table></div>

    <h2>Which compound platform for power, RF, and photonics</h2>
    <p class="muted">This settles the material choice for parts that silicon cannot do well. A node column would read Mature six times, which is the point: a 1200 V SiC MOSFET has features around a micron and is patterned on i-line steppers of the generation logic fabs retired in the late 1990s. Performance comes from the material and cost comes from the substrate, so those are the columns that matter. Silicon is left out as a row, because IGBTs and superjunction MOSFETs are the baseline all of these are measured against and they appear in the last column instead. Vertical GaN is left out because it has effectively failed as a category so far: NexGen went bankrupt and onsemi bought its fab for $20M, and Power Integrations absorbed Odyssey.</p>
    <div class="tblwrap"><table>
      <thead><tr><th>Platform</th><th>Substrate</th><th>What the material buys</th><th>Who can supply it</th><th>Pick it when</th></tr></thead>
      <tbody>
        <tr><td>Silicon carbide</td><td>150 mm around $400 in 2026, after falling more than 60% through 2024 and another 40% in 2025. Boules grow at 0.3–0.5 mm an hour against 1–2 mm a minute for silicon, and 200 mm is still under a few percent of shipments</td><td>Bandgap about three times silicon's and critical field about ten times, so the drift layer can be roughly ten times thinner and far more heavily doped for the same blocking voltage. Devices at 650–1700 V</td><td>SICC, Wolfspeed, TanKeBlue, and Coherent lead substrates. The risk here is being undercut rather than cut off: Chinese suppliers went from roughly 10% of substrate revenue in 2021 to about 40% in 2025, and Wolfspeed came out of Chapter 11 in September 2025</td><td>The system runs above about 650 V and switching losses dominate: traction inverters on 800 V architectures, DC fast chargers, solar string inverters, rail. Make the case at system level, because a 100 A SiC MOSFET still sells for roughly three times the equivalent silicon IGBT and nobody credible expects device price parity.</td></tr>
        <tr><td>GaN-on-silicon</td><td>Ordinary silicon wafers in existing depreciated 200 mm CMOS lines at roughly 98% line yield. Infineon sampled the first 300 mm power GaN wafers in late 2025, at 2.3× the die per wafer</td><td>A lateral HEMT with very low gate charge and no body diode, so no reverse-recovery charge, which is what lets a converter run at hundreds of kilohertz and shrink its magnetics. The lateral structure caps it near 650 V, because drift region costs die area</td><td>Many device makers and very low prices. Innoscience holds about 30% of the market and was gross-margin negative in 2024, and TSMC exits GaN foundry entirely by July 2027. Gallium is the exposure: China produced about 98% of low-purity supply in 2024</td><td>The converter runs below 650 V and above roughly 100 kHz, where the magnetics and capacitors shrink by more than the switch costs. Above about 650–900 V go to SiC. For low-frequency, cost-driven designs a silicon superjunction MOSFET is cheaper and will stay cheaper.</td></tr>
        <tr><td>GaN-on-SiC</td><td>Semi-insulating SiC at 100 and 150 mm, a different and scarcer grade than the conductive SiC power devices use, which keeps die cost high</td><td>Roughly 4 W per millimetre of gate width in production MMICs at 10 GHz, three to four times what GaN-on-silicon production parts deliver, bought entirely with the substrate's thermal conductivity. Drains run at 28–50 V, which makes matching networks wider-band</td><td>Substrates from Wolfspeed and Coherent. Devices from Qorvo, MACOM, NXP, Sumitomo, and Mitsubishi, with WIN Semiconductors as a foundry; the top five hold roughly 58–60% of a market that passed $2.0B in 2025</td><td>You need watts of RF output above roughly 2 GHz and the thermal path is what limits you: radar transmit/receive modules, electronic warfare, satcom terminals, macro-cell base stations. For a defense program the deciding factor is usually trusted-foundry accreditation rather than the datasheet, and that takes years to arrange.</td></tr>
        <tr><td>GaAs</td><td>150 mm is the production standard. The fab is defined by epitaxy rather than lithography: an Aixtron G10-class MOCVD reactor runs eight 150 mm wafers a batch for roughly €4M</td><td>Mobility several times silicon's and a direct bandgap, so linear RF power and low noise from about 0.5 to 100 GHz, plus efficient emitters at 850–980 nm. Thermal conductivity is about a third of silicon's, which caps power density</td><td>Sumitomo Electric, Freiberger, and AXT through Beijing Tongmei hold most of the substrate market, and the same gallium exposure applies. A genuine merchant foundry model exists, with WIN Semiconductors the largest pure-play</td><td>You need linear RF power or low noise at handset cost and volume, or an emitter around 850–980 nm. Treat a design win as defensible for a generation rather than permanently: RF-SOI took antenna switches from under 20% share in 2010 to about 95% by 2016, and CMOS keeps taking the low end.</td></tr>
        <tr><td>InP</td><td>A 50 mm optical-grade wafer went from about $800 in early 2025 to $2,300–2,500 by April 2026, with spot above $3,000. Single-crystal yield runs 20–25%, and moving from 3-inch to 6-inch is worth roughly 4× more devices per wafer</td><td>The only mainstream material that makes light efficiently at 1310 and 1550 nm, plus the modulators, photodiodes, and mm-wave transistors around it, at 100–200 Gb/s per lane</td><td>Sumitomo Electric, AXT, and JX hold more than 90% of substrate capacity. China refines about 69% of the world's indium and added InP substrates to its export control list in February 2025. There is no substitute at any price if supply is cut</td><td>The link runs over single-mode fiber past a few hundred metres, or the lane rate is 200 Gb/s and above. Check substrate lead times before committing to a schedule, because supply rather than design is what has been slipping optical module deliveries.</td></tr>
        <tr><td>Silicon photonics</td><td>Photonics-grade SOI on 200 and 300 mm CMOS lines: a 220 nm silicon device layer over about 2 µm of buried oxide, which is the waveguide's lower cladding</td><td>Dozens of modulators, detectors, splitters, and filters on one die at CMOS yields and 300 mm economics. Silicon has an indirect bandgap and does not lase, so every platform still attaches or bonds an InP die</td><td>Four or more merchant foundries run a process (GlobalFoundries, TSMC, Tower, Intel, imec), which is more than most of this sheet offers. Soitec is the only qualified volume supplier of photonics-grade SOI, and requalifying one would take a year or more</td><td>The design needs many optical channels on one chip and cost per lane matters more than absolute per-lane performance, which describes datacenter interconnect. Use InP instead for coherent long-haul or a monolithic laser and modulator on one die. Budget for laser attach yield, because that is the number the business case turns on.</td></tr>
      </tbody>
    </table></div>
